Repository: RahmatSaeedi/mri

# کتاب جامع مهندسی MRI — ساخت یک دستگاه پیشرفته از صفر

یک **کتاب دانشنامه‌ایِ مهندسی** به زبان فارسی (راست‌به‌چپ) که خوانندهٔ دیپلمه و باانگیزه را
گام‌به‌گام تا عمقِ یک **مهندس واقعیِ MRI** پیش می‌برد — آن‌قدر عمیق که یک فرد یا تیمِ متعهد
بتواند با صرف کوشش و منابع کافی، **همهٔ زیرسامانه‌ها را طراحی و بسازد و یک دستگاه MRIِ کارکن را
یکپارچه کند**.

> این فایل، راهنمای **راه‌اندازی محیط، ویرایش و ساختِ** کتاب است. نقشهٔ کامل محتوا در
> [`outline/chapters.yml`](outline/chapters.yml) و واژگانِ کنترل‌شده در [`glossary/`](glossary/) است.

---

## دربارهٔ کتاب

این کتاب یک رسالهٔ مهندسیِ **به‌روز و حالت‌روز** است که از ریاضیِ دبیرستان آغاز می‌کند و تا
ابزارهای دقیقی که مهندسی MRI واقعاً نیاز دارد بالا می‌رود؛ سپس همان مبانی را به **طراحی، ساخت،
آزمون، ایمنی و نگه‌داریِ** هر زیرسامانه تبدیل می‌کند. پوشش در ۱۱ جلد و ۷۷ فصل سازمان یافته است:

| جلد | دامنه |
|---|---|
| ۱ | مبانی ریاضی و فیزیک (حساب برداری، اعداد مختلط، جبر خطی، فوریه، معادلات دیفرانسیل، احتمال، الکترومغناطیس، مکانیک کوانتومیِ اسپین، فیزیک دما-پایین) |
| ۲ | فیزیک تشدید مغناطیسی، شکل‌گیری سیگنال، معادلات بلاخ، فضای‑کی، توالی‌های پالس و شتاب‌دهی |
| ۳ | مهندسی آهنربا، ابررسانایی، کوئنچ، کرایوستات، آهنرباهای دائمی/میدان‑پایین و شیم |
| ۴ | الکترونیک گرادیان و رادیوفرکانس (سیم‌پیچ‌ها، تقویت‌کننده‌های توان، آرایه‌های گیرنده، زنجیرهٔ دیجیتال) |
| ۵ | کنسول، میان‌افزار FPGA، کنسول‌های متن‌باز، نرم‌افزار بی‌درنگ و Pulseq |
| ۶ | بازسازی تصویر و تصویربرداری محاسباتی (فوریه، آرتیفکت‌ها، حس‌گری فشرده، یادگیری ژرف) |
| ۷ | ساخت و یکپارچه‌سازی سامانه (مواد، ماشین‌کاری، PCB، اتاق حفاظ‌دار، ISO 13485) |
| ۸ | آزمون، راستی‌آزمایی، راه‌اندازی و برنامه‌های QA |
| ۹ | مهندسی ایمنیِ بیمار و دستگاه (ISO 14971، IEC 60601، ایمنی کرایوژنیک) |
| ۱۰ | سرویس، نگه‌داری و پایگاه دانشِ تعمیرات |
| ۱۱ | پزشکی، مقررات (FDA/CE/ایران) و تجاری‌سازی |

**زبان و قالب:** بدنهٔ فارسیِ راست‌به‌چپ با «جزیره‌های چپ‌به‌راست» (LTR) برای ریاضی، کد و
نمودارها. **خروجی‌ها:** وب‌سایت (HTML روی GitHub Pages) و PDF آمادهٔ چاپ به‌عنوان هدف اصلی؛
EPUB در حدِ تلاشِ بهینه.

---

## ساختار مخزن

```text
.
├── _quarto.yml              # پیکربندی کتابِ Quarto  (تولیدشده توسط tools/gen_stubs.py)
├── index.qmd                # پیش‌گفتار / «چه خواهید توانست»
├── chapters/                # یک .qmd به‌ازای هر فصل (۷۷ فصل)
├── appendices/              # پیوست‌های A تا G (کلید پاسخ، واژه‌نامه، جدول‌ها، …)
├── outline/chapters.yml     # ★ سرفصلِ مرجع — تنها منبعِ حقیقت برای فهرست فصل‌ها
├── tools/gen_stubs.py       # تولید اسکلت فصل‌ها + _quarto.yml از روی سرفصل
├── tools/build_diagrams.py  # ★ سازندهٔ نمودارها (LuaLaTeX→PyMuPDF؛ روی همهٔ سکوها)
├── tools/build_diagrams.ps1 # پوستهٔ ویندوزیِ سازندهٔ نمودارها
├── tools/pdf_to_png.py      # رِستر کردنِ PDF برای بازبینیِ چشمی (PDFium)
├── glossary/                # واژگانِ کنترل‌شدهٔ فا–en + قراردادهای نگارش
├── templates/               # قالب‌های فصل/آزمون/ایمنی/تعمیرات
├── diagrams/                # منابع TikZ → SVG (وب) + PDF (چاپ)  + Makefile
├── references/refs.bib      # کتاب‌نامهٔ BibTeX
├── theme/                   # preamble.tex (babel/Vazirmatn) + ltr.lua + custom.scss
├── fonts/                   # فونت Vazirmatn (.ttf، درون مخزن، هنگام ساخت با مسیر بار می‌شود)
├── cover/                   # طرح جلد (png برای وب، pdf/tex برای چاپ)
├── smoke-test.qmd           # سندِ اعتبارسنجیِ زنجیرهٔ ابزار (فارسی+ریاضی+کد+TikZ)
└── .github/workflows/       # CI: رِندرِ PDF+HTML در هر push و استقرار روی Pages
```

> **مهم:** فهرستِ فصل‌ها در `_quarto.yml` و اسکلتِ فایل‌های `chapters/` **تولیدشده‌اند**.
> برای افزودن/جابه‌جاییِ فصل، سرفصل را در [`outline/chapters.yml`](outline/chapters.yml) ویرایش کنید و
> سپس `python tools/gen_stubs.py` را اجرا کنید (این کار محتوای فصل‌هایِ نوشته‌شده را پاک نمی‌کند، فقط
> اسکلتِ فصل‌های تازه را می‌سازد و `_quarto.yml` را به‌روزرسانی می‌کند).

---

## راه‌اندازی محیط

این پروژه روی **ویندوز و بدونِ دسترسیِ مدیر (per-user)** راه‌اندازی شده است؛ همان ابزارها روی
لینوکس/مک نیز کار می‌کنند (CI روی لینوکس می‌سازد). چهار مؤلفه لازم است:

### ۱. Quarto (≥ 1.4؛ این پروژه با 1.9 آزموده شده)
موتورِ انتشار که `.qmd` را به HTML/PDF تبدیل می‌کند — <https://quarto.org/docs/get-started/>.
نصبِ قابل‌حملِ این محیط در `%LOCALAPPDATA%\Programs\Quarto` است؛ پوشهٔ `bin` آن را به `PATH`
بیفزایید:

```powershell
$env:Path = "$env:LOCALAPPDATA\Programs\Quarto\bin;$env:Path"
quarto --version
```

### ۲. توزیع TeX با LuaLaTeX (TinyTeX)
- **PDFِ کتاب** با **LuaLaTeX + بستهٔ `babel` (`bidi=basic`)** ساخته می‌شود (راست‌به‌چپِ فارسی).
- **نمودارها** نیز با **همان LuaLaTeX + babel** کامپایل می‌شوند و سپس با **PyMuPDF** به اندازهٔ
  محتوا بریده و به PDF (چاپ) و SVG (وب) تبدیل می‌شوند — نه با XeLaTeX/dvisvgm (جزئیات در «نکات کلیدی»).

نصبِ این محیط، **TinyTeX** در `%APPDATA%\TinyTeX` است و دودویی‌ها در
`%APPDATA%\TinyTeX\bin\windows` قرار دارند. این پوشه را به `PATH` بیفزایید:

```powershell
$env:Path = "$env:APPDATA\TinyTeX\bin\windows;$env:Path"
lualatex --version
```

File: chapters/21-superconductivity-engineering.qmd (part 1 of 2)
---
title: "مهندسی ابررسانایی: NbTi/Nb3Sn، HTS و انتخاب رسانا"
---

::: {.callout-note}
## اهداف یادگیری

پس از مطالعهٔ این فصل، خواننده باید بتواند:

- پدیدهٔ ابررسانایی را از منظر مهندسی توضیح دهد و سه پارامتر بحرانی دما، میدان و چگالی جریان ($T_c$، $B_{c2}$، $J_c$) و مفهوم **رویهٔ بحرانی** ([critical surface]{.ltr}) را تعریف و کمّی کند.
- تفاوت ابررساناهای **نوع یک** و **نوع دو** ([type-I and type-II]{.ltr})، حالت آمیخته، شبکهٔ گردابه‌ها ([vortex lattice]{.ltr}) و سازوکار **مهارسازی شار** ([flux pinning]{.ltr}) را شرح دهد و رابطهٔ آن با $J_c$ را برقرار کند.
- مشخصات مهندسی، مزایا و محدودیت‌های رساناهای [NbTi]{.ltr}، $Nb_3Sn$ و ابررساناهای دمابالا ([HTS]{.ltr}: [Bi-2223]{.ltr}، [REBCO]{.ltr}، $MgB_2$) را مقایسه کند.
- ساختار **سیم چندرشته‌ای پایداری‌یافته** ([multifilamentary stabilized wire]{.ltr})، نقش ماتریس مس، تابیدن ([twisting]{.ltr}) و معیار **پایداری دینامیکی/آدیاباتیک** را تحلیل کند.
- منشأ و انواع **تلفات جریان متناوب** ([AC losses]{.ltr}) — تلفات پسماند، جریان‌های گردابی و جریان‌های جفتی — را استخراج کرده و مقدار آن‌ها را برآورد کند، و میان رژیم‌های نفوذِ کامل و جزئیِ شار تمایز قائل شود.
- مفاهیمِ **پایداریِ نقطه‌ای** ([MQE]{.ltr}، [MPZ]{.ltr})، **کرایو-پایداری** (عددِ استکلی) و **شاخص $n$** را تحلیل کند و بفهمد چرا آهنربای [MRI]{.ltr} بر پایداریِ آدیاباتیک و حفاظتِ فعال تکیه می‌کند.
- برای یک آهنربای MRI با میدان هدف معین، رسانای مناسب را با حاشیهٔ بار ([load-line margin]{.ltr})، حاشیهٔ دمایی، معیارِ حفاظتِ هات‌اسپات و تنشِ هوپ **انتخاب و ابعاددهی** کند.
- روند پیشرفت‌های ۲۰۲۳ تا ۲۰۲۶ در آهنرباهای بدون هلیوم، آهنرباهای [HTS]{.ltr} و میدان‌فوق‌بالا را بشناسد.
:::

**پیش‌نیازها:** فصل‌های ۱۰ (ترمودینامیک، مکانیک آماری و فیزیک دمای پایین)، ۲۰ (الزامات سامانهٔ آهنربا: شدت میدان، یکنواختی، پایداری و میدان پراکنده)

## درآمد {#sec-21-intro}

قلب هر دستگاه [MRI]{.ltr} بالینی استاندارد یک آهنربای ابررسانای استوانه‌ای است که میدانی یکنواخت و فوق‌العاده پایدار در حجم تصویربرداری ایجاد می‌کند. در فصل ۲۰ دیدیم که الزامات این میدان چقدر سخت‌گیرانه‌اند: شدتی در حد [1.5 T]{.ltr} تا [3 T]{.ltr}، یکنواختی بهتر از چند [ppm]{.ltr} در یک کرهٔ قطر ۴۵ سانتی‌متری، و رانش زمانی ([temporal drift]{.ltr}) کمتر از [0.1 ppm/h]{.ltr}. هیچ آهنربای مقاومتی متعارفی نمی‌تواند چنین میدانی را بدون اتلاف توان نجومی و رانش حرارتی فراهم کند؛ برای مثال، تولید [1.5 T]{.ltr} در یک بور ([bore]{.ltr}) انسانی با سیم مسی به توانی در حد مگاوات و خنک‌سازی آبی صنعتی نیاز دارد. راه‌حل، استفاده از سیمی است که **مقاومت الکتریکی دقیقاً صفر** دارد: ابررسانا.

مقاومت صفر دو پیامد مهندسی شگرف دارد. نخست، می‌توان چگالی جریان‌های بسیار بالا (صدها $A/mm^2$) را بدون هیچ گرمایش اهمی عبور داد، بنابراین آهنربایی فشرده با میدان بالا ساخت. دوم — و مهم‌تر برای [MRI]{.ltr} — می‌توان مدار آهنربا را روی خودش کوتاه کرد (با یک **کلید جریان پایا**، که در فصل ۲۳ به آن می‌پردازیم) و منبع تغذیه را قطع کرد؛ جریان تا ماه‌ها و سال‌ها بدون افت محسوس می‌چرخد و میدانی فراهم می‌کند که پایداری ذاتی‌اش از هر منبع تغذیه‌ای فراتر است. این **حالت پایا** ([persistent mode]{.ltr}) است که رانش [ppm]{.ltr}/ساعتی مورد نیاز را ممکن می‌سازد.

**رانش حالت پایا چقدر است؟** بیایید با عدد ببینیم چرا «مقاومت صفر» این‌قدر مهم است. مدار پایای آهنربا یک حلقهٔ القاگر–مقاومتی ([RL]{.ltr}) است که در آن تنها مقاومت باقی‌مانده، مقاومت ناچیز اتصالات ابررسانا ([joints]{.ltr}، فصل ۲۳) است. جریان حلقه با ثابت زمانی $\tau_{\text{decay}} = L/R$ افت می‌کند و رانش نسبی میدان برابر است با

$$
\frac{1}{B}\frac{dB}{dt} = \frac{1}{I}\frac{dI}{dt} = -\frac{R}{L}.
$$ {#eq-persistent-drift}

برای یک آهنربای [3 T]{.ltr} نوعی با اندوکتانس $L \approx 30\ \text{H}$ و جریان کار $I_{op} = 500\ \text{A}$، الزام رانش $\le 0.1\ \text{ppm/h} = 0.1\times10^{-6}/3600\ \text{s}^{-1} = 2.8\times10^{-11}\ \text{s}^{-1}$ ایجاب می‌کند که

$$
\begin{aligned}
R = \frac{L}{B}\left|\frac{dB}{dt}\right| &\le L \cdot (2.8\times10^{-11}) \\
&= 30 \times 2.8\times10^{-11} \approx 8\times10^{-10}\ \Omega.
\end{aligned}
$$

یعنی کل مقاومت مدار باید زیر **یک نانواهم** بماند — مقاومتی که با هیچ هادی متعارفی (حتی مس فوق‌خالص که در [4.2 K]{.ltr} مقاومت ویژه‌ای حدود $10^{-10}\ \Omega\,\text{m}$ دارد) برای ده‌ها کیلومتر سیم دست‌یافتنی نیست. تنها مقاومت **به‌راستی صفرِ** ابررسانا (و اتصالات ابررسانا–ابررسانا با مقاومتی در حد $10^{-12}\,\Omega$) این الزام را برآورده می‌کند. این محاسبه مستقیماً نشان می‌دهد چرا کیفیت اتصالات پایا (فصل ۲۳) معیار قبول/رد یک آهنربای [MRI]{.ltr} است.

اما ابررسانایی یک «ماده» نیست که صرفاً آن را بخریم و بپیچیم؛ یک **حالت ترمودینامیکی** است که فقط در ناحیه‌ای محدود از فضای سه‌بعدی دما–میدان–چگالی‌جریان پایدار می‌ماند. خروج از این ناحیه — حتی به‌صورت موضعی و لحظه‌ای — به معنای بازگشت ناگهانی مقاومت، آزادسازی انرژی ذخیره‌شدهٔ مگاژولی و رخداد فاجعه‌بار **کوئنچ** ([quench]{.ltr}) است (فصل ۲۴). بنابراین مهندسی ابررسانایی در اصل، مهندسی **حاشیهٔ ایمنی** نسبت به این مرز است.

این فصل پلی است میان فیزیک پایهٔ دمای پایین (فصل ۱۰) و طراحی، ساخت و حفاظت آهنربا (فصل‌های ۲۲ تا ۲۵). نخست رویهٔ بحرانی و سازوکار میکروسکوپیِ تحمل جریان را می‌سازیم؛ سپس سه خانوادهٔ اصلی رسانا را به‌تفصیل مهندسی می‌کنیم؛ آن‌گاه به دو مسئلهٔ کلیدیِ مهندسی — **پایداری** سیم در برابر گرمای موضعی و **تلفات جریان متناوب** — می‌پردازیم؛ و سرانجام یک گردش‌کار کامل و عددی برای **انتخاب رسانا** برای یک آهنربای [3 T]{.ltr} ارائه می‌دهیم.

## ابررسانایی از دید مهندس: سه پارامتر بحرانی {#sec-critical-surface}

### مقاومت صفر، دیامغناطیس کامل و دو نوع ابررسانا

دو امضای آزمایشگاهیِ ابررسانایی عبارت‌اند از: (۱) افت ناگهانی مقاومت به صفر در دمایی به‌نام **دمای بحرانی** $T_c$، و (۲) **اثر مایسنر** ([Meissner effect]{.ltr})، یعنی راندن کامل میدان مغناطیسی از درون ماده (دیامغناطیس کامل، $\chi = -1$). اثر مایسنر فراتر از مقاومت صفر است: یک رسانای کاملِ صرفِ مقاومت‌صفر، شار درون خود را «قفل» می‌کند، اما ابررسانا فعالانه شار را بیرون می‌راند، حتی اگر در حضور میدان سرد شده باشد.

از دید مهندسی [MRI]{.ltr}، تمایز کلیدی میان دو **نوع** ابررسانا است:

- **نوع یک** ([type-I]{.ltr}): تا میدان بحرانی ترمودینامیکی $B_c$ (که برای فلزات معمولاً زیر [0.1 T]{.ltr} است) شار را کاملاً می‌راند و در $B_c$ یکباره به حالت عادی برمی‌گردد. این مواد برای آهنربا بی‌فایده‌اند زیرا $B_c$ بسیار کوچک است.
- **نوع دو** ([type-II]{.ltr}): دو میدان بحرانی دارند، $B_{c1}$ و $B_{c2}$. زیر $B_{c1}$ مانند نوع یک رفتار می‌کنند؛ بین $B_{c1}$ و $B_{c2}$ وارد **حالت آمیخته** ([mixed state]{.ltr}) می‌شوند که در آن شار به‌صورت رشته‌های کوانتیده (گردابه‌ها) به درون نفوذ می‌کند ولی ماده هنوز مقاومت صفر دارد. مقدار $B_{c2}$ می‌تواند ده‌ها تسلا باشد. **همهٔ ابررساناهای آهنربایی نوع دو هستند.**

تفاوت ریشه در طول‌های مشخصهٔ نظریهٔ گینزبورگ–لاندو دارد: طول همدوسی $\xi$ (اندازهٔ مشخصهٔ تغییر پارامتر نظم) و عمق نفوذ لندن $\lambda$ (عمق میراییِ میدان). نسبت گینزبورگ–لاندو $\kappa = \lambda/\xi$ مرز را تعیین می‌کند:

$$
\kappa < \frac{1}{\sqrt{2}} \;\Rightarrow\; \text{نوع یک}, \qquad
\kappa > \frac{1}{\sqrt{2}} \;\Rightarrow\; \text{نوع دو}.
$$ {#eq-gl-kappa}

به‌طور شهودی، در نوع دو عمق نفوذ بزرگ‌تر از طول همدوسی است، پس انرژی سطحیِ مرز ابررسانا/عادی **منفی** می‌شود؛ بنابراین ساختن مرزهای داخلیِ بیشتر (یعنی پذیرش گردابه‌ها) از نظر انرژی به‌صرفه است و ماده شار را به‌صورت رشته‌رشته می‌پذیرد به‌جای آنکه یکباره عادی شود.

**اشتقاق علامت انرژی سطحی.** این استدلال شهودی را کمّی کنیم. در مرز میان یک ناحیهٔ ابررسانا و یک ناحیهٔ عادی، دو سهم انرژی رقابت می‌کنند:

- **هزینهٔ همدوسی**: پارامتر نظم ابررسانایی نمی‌تواند ناگهان از مقدار کاملش به صفر بپرد؛ روی طول مشخصهٔ $\xi$ به‌تدریج صفر می‌شود. در این لایهٔ به‌ضخامت $\sim\xi$، ماده «انرژیِ چگالش» ([condensation energy]{.ltr}) خود را — به چگالی $u_{\text{cond}} = B_c^2/2\mu_0$ که در آن $B_c$ میدان بحرانیِ ترمودینامیکی است — از دست می‌دهد. این سهم انرژی سطحیِ **مثبتی** به بزرگیِ تقریبیِ $+\,\xi\,B_c^2/2\mu_0$ می‌سازد.
- **سود نفوذ میدان**: میدان مغناطیسی روی عمق $\lambda$ به درون ابررسانا نفوذ می‌کند. در این لایه، ماده مجبور نیست تمام انرژیِ راندنِ میدان ($B_c^2/2\mu_0$ بر واحد حجم) را بپردازد، پس انرژی **ذخیره** می‌شود. این سهم سطحیِ **منفی** به بزرگیِ تقریبیِ $-\,\lambda\,B_c^2/2\mu_0$ است.

جمع این دو، انرژی سطحیِ خالصِ مرز را می‌دهد:

$$
\sigma_{ns} \approx \frac{B_c^2}{2\mu_0}\,(\xi - \lambda).
$$ {#eq-surface-energy}

اگر $\xi > \lambda$ (یعنی $\kappa < 1$) انرژی سطحی مثبت است و ماده از تکثیر مرزها می‌پرهیزد: نوع یک. اگر $\lambda > \xi$ (یعنی $\kappa > 1$) انرژی سطحی منفی است و ماده با اشتیاق مرزهای داخلی می‌سازد: نوع دو. محاسبهٔ دقیقِ گینزبورگ–لاندو این مرزِ شهودیِ $\kappa = 1$ را به مقدار دقیقِ $\kappa = 1/\sqrt{2}$ تصحیح می‌کند (@eq-gl-kappa)، اما فیزیکِ علامتِ انرژی سطحی همین است.

**سه میدان بحرانی به‌هم مربوط‌اند.** میدان بحرانیِ ترمودینامیکی $B_c$ (که در آن انرژی چگالش با چگالی انرژی مغناطیسی برابر می‌شود) از طریق طول‌های مشخصه به دو میدان بحرانیِ مشاهده‌پذیرِ نوع دو متصل است:

$$
\begin{aligned}
B_{c1} &\approx \frac{B_c}{\kappa\sqrt{2}}\,\ln\kappa, \\
B_{c2} &= \sqrt{2}\,\kappa\,B_c = \frac{\Phi_0}{2\pi\xi^2}.
\end{aligned}
$$ {#eq-bc1-bc2}

رابطهٔ $B_{c2} = \Phi_0/(2\pi\xi^2)$ به‌ویژه روشنگر است: وقتی میدان آن‌قدر بالا می‌رود که فاصلهٔ گردابه‌ها (@eq-vortex-spacing) به مرتبهٔ طول همدوسی $\xi$ می‌رسد، هسته‌های نرمالِ گردابه‌ها به هم می‌رسند، کل نمونه نرمال می‌شود و ابررسانایی فرو می‌پاشد. بنابراین **برای دستیابی به $B_{c2}$ بالا (که آهنربای میدان‌بالا می‌خواهد) به طول همدوسیِ کوتاه نیاز داریم** — و طول همدوسیِ کوتاه دقیقاً همان چیزی است که اکسیدهای مسیِ [HTS]{.ltr} را با وجود گردابه‌های نرمِ سرگردان قادر به تحمل میدان‌های صدتسلایی می‌کند.

**مثال عددی (طول‌های مشخصهٔ NbTi).** برای [NbTi]{.ltr} با $B_{c2}(0) \approx 14.5\ \text{T}$، از @eq-bc1-bc2 طول همدوسی برابر است با

$$
\begin{aligned}
\xi = \sqrt{\frac{\Phi_0}{2\pi B_{c2}}} &= \sqrt{\frac{2.07\times10^{-15}}{2\pi \times 14.5}} \\
&\approx 4.8\times10^{-9}\ \text{m} \approx 4.8\ \text{nm}.
\end{aligned}
$$

با $\kappa \approx 50$ نوعیِ [NbTi]{.ltr}، عمق نفوذ $\lambda = \kappa\xi \approx 240\ \text{nm}$ می‌شود. توجه کنید $\lambda \gg \xi$ به‌وضوح نوع دوی شدید را تأیید می‌کند، و $\xi \approx 5\ \text{nm}$ نشان می‌دهد که مراکز مهارسازیِ مؤثر (رسوب‌های [α-Ti]{.ltr}) باید ابعادی در همین مقیاسِ نانومتری داشته باشند تا با هستهٔ گردابه‌ها کوپل شوند — اصلِ راهنمای مهندسیِ ریزساختار سیم.

### کوانتش شار و گردابه‌ها

در حالت آمیخته، میدان به‌صورت لوله‌های گردابه‌ای ([flux vortices / fluxons]{.ltr}) وارد می‌شود که هر یک دقیقاً یک **کوانتوم شار** حمل می‌کند:

$$
\Phi_0 = \frac{h}{2e} = 2.0678 \times 10^{-15}\ \text{Wb}.
$$ {#eq-flux-quantum}

ضریب $2e$ بازتاب جفت‌های کوپر ([Cooper pairs]{.ltr}) است. در میدان متوسط $B$، چگالی سطحیِ گردابه‌ها $n_v = B/\Phi_0$ است. این گردابه‌ها به‌دلیل دافعهٔ متقابل، شبکه‌ای مثلثی (شبکهٔ آبریکوسوف، [Abrikosov lattice]{.ltr}) تشکیل می‌دهند با فاصلهٔ مشخصه:

$$
a_v \approx \left(\frac{2\Phi_0}{\sqrt{3}\,B}\right)^{1/2}.
$$ {#eq-vortex-spacing}

**مثال عددی.** در $B = 5\ \text{T}$ (میدان نوعی روی سیم در آهنربای [3 T]{.ltr})، چگالی گردابه‌ها $n_v = 5/(2.07\times10^{-15}) \approx 2.4\times10^{15}\ \text{m}^{-2}$ و فاصلهٔ شبکه $a_v \approx 22\ \text{nm}$ است. بنابراین درون یک رشتهٔ [NbTi]{.ltr} با قطر $5\ \mu\text{m}$ حدود $5\times10^4$ گردابه جای می‌گیرد — کمیتی که برای فهم مهارسازی مهم است.

### چرا گردابه‌ها مقاومت تولید می‌کنند و چرا مهارسازی نجات‌بخش است

اگر جریان حمل $\mathbf{J}$ از ابررسانای حالت آمیخته بگذرد، بر هر گردابه نیروی لورنتس واحدطول وارد می‌شود:

$$
\mathbf{f}_L = \mathbf{J} \times \boldsymbol{\Phi}_0,
$$ {#eq-lorentz-vortex}

که در آن $\boldsymbol{\Phi}_0$ برداری به بزرگی $\Phi_0$ در راستای گردابه است. این نیرو گردابه‌ها را عمود بر جریان به حرکت درمی‌آورد. حرکت گردابه‌ها با سرعت $\mathbf{v}_{\text{vortex}}$ میدان الکتریکیِ القایی $\mathbf{E} = \mathbf{B}\times\mathbf{v}_{\text{vortex}}$ ایجاد می‌کند که با جریان هم‌راستاست و در نتیجه **اتلاف توان** و مقاومت غیرصفر پدید می‌آورد. بنابراین یک ابررسانای نوع دو ایده‌آلِ بی‌نقص در حالت آمیخته **عملاً جریان بدون اتلاف حمل نمی‌کند**!

راه‌حل، **مهارسازی شار** ([flux pinning]{.ltr}) است: ناهمگنی‌های میکروساختاری — مرزدانه‌ها، رسوب‌ها، نابجایی‌ها، نواحی غیرابررسانا — به‌عنوان «چاه‌های پتانسیل» عمل کرده و گردابه‌ها را در جای خود قفل می‌کنند. تا وقتی نیروی لورنتس از حداکثر **نیروی مهارسازی** $F_p$ (بر واحد حجم) کمتر باشد، گردابه‌ها بی‌حرکت‌اند و رسانا واقعاً مقاومت صفر دارد. شرط مرزی، چگالی جریان بحرانی را تعریف می‌کند:

$$
J_c(B,T) \cdot B = F_p(B,T).
$$ {#eq-jc-pinning}

این رابطهٔ بنیادی مهندسی است: **چگالی جریان بحرانی نه یک ثابت ماده، بلکه نتیجهٔ مهندسیِ ریزساختار است.** کل صنعت ساخت سیم ابررسانا در اصل، صنعت مهندسی مراکز مهارسازی است.

**انتقال نرم: شاخص $n$ و خزش شار.** در عمل، گذار از حالت ابررسانا به مقاومتی در $J_c$ کاملاً تیز نیست. حتی زیر $J_c$، گردابه‌ها به‌دلیل برانگیختگیِ گرمایی از چاه‌های مهارسازی **خزش** ([flux creep]{.ltr}) می‌کنند و ولتاژ بسیار کوچکی پدید می‌آورند. این رفتار با یک قانون توانی توصیف می‌شود:

$$
E(J) = E_c\left(\frac{J}{J_c}\right)^{n},
$$ {#eq-nvalue}

که در آن $E_c$ معیار قراردادیِ میدان الکتریکی است که $J_c$ بر اساس آن تعریف می‌شود (به‌طور استاندارد $E_c = 1\ \mu\text{V/cm} = 10^{-4}\ \text{V/m}$)، و $n$ **شاخص انتقال** ([n-value]{.ltr}) است. مقدار $n$ تیزیِ گذار را می‌سنجد: برای [NbTi]{.ltr} باکیفیت $n \approx 40\text{–}60$، برای $Nb_3Sn$ حدود $n \approx 30\text{–}40$، و برای نوارهای [REBCO]{.ltr} نوعاً $n \approx 20\text{–}30$. هرچه $n$ بزرگ‌تر، گذار تیزتر و رفتار به ابررسانای ایده‌آل نزدیک‌تر.

شاخص $n$ مستقیماً به رانش حالت پایا متصل است: ولتاژِ ناشی از خزش شار در جریان کار $I_{op}$ برابر است با $E(J_{op}) = E_c (I_{op}/I_c)^n$، که با کسر بار $i = I_{op}/I_c$ افتی کند ایجاد می‌کند. برای حفظ رانش زیر [0.1 ppm/h]{.ltr}، باید هم‌زمان $i$ کوچک (حاشیهٔ بار بالا) و $n$ بزرگ باشد. این یکی دیگر از دلایلِ کمّیِ کارکردن در ۵۰–۷۰٪ خط بار است (به @sec-selection).

**مثال عددی (افت ناشی از خزش شار).** فرض کنید $n = 50$ و کسر بار $i = 0.6$. آنگاه میدان الکتریکیِ خزش برابر است با $E = E_c\,(0.6)^{50}$. توان $0.6^{50} = e^{50\ln 0.6} = e^{-25.5} \approx 8\times10^{-12}$، پس $E \approx 10^{-4}\times 8\times10^{-12} = 8\times10^{-16}\ \text{V/m}$. روی [100 km]{.ltr} سیم این ولتاژی حدود $8\times10^{-11}\ \text{V}$ می‌دهد که با $R_{\text{eff}} = V/I = 8\times10^{-11}/500 = 1.6\times10^{-13}\ \Omega$ معادل است — هزار برابر زیر بودجهٔ نانواهمیِ بخش درآمد. **پس در عمل، رانش حالت پایا را مقاومت اتصالات تعیین می‌کند، نه خزش شارِ خودِ رسانا**، به‌شرطی که با حاشیهٔ بارِ سالم کار کنیم. اگر کسر بار را به $i = 0.95$ برسانیم، همان توان به $0.95^{50} \approx 0.077$ می‌جهد و خزش شار خودش به منبع غالبِ رانش بدل می‌شود — درسی روشن در اهمیت حاشیهٔ بار.

### رویهٔ بحرانی

سه پارامتر بحرانی به یکدیگر وابسته‌اند و یک **رویهٔ بحرانی** ([critical surface]{.ltr}) در فضای $(T, B, J)$ می‌سازند. درون این رویه، ماده ابررسانا (و عملاً بی‌مقاومت) است؛ بیرون آن، عادی و مقاومتی. سه تقاطع با محورها عبارت‌اند از: $T_c$ (در $B=0, J=0$)، $B_{c2}$ (در $T=0, J=0$) و چگالی جریان بحرانی در میدان و دمای صفر. برای [MRI]{.ltr}، نقطهٔ کار باید با حاشیهٔ امن **درون** این رویه باشد.

::: {.content-visible when-format="html"}

![رویهٔ بحرانی در فضای دما–میدان–چگالی‌جریان $(T,B,J)$ و قرارگیری امن نقطهٔ کار MRI درون آن](../diagrams/21-superconductivity-engineering-fig1.svg){#fig-21-1 width=75%}

:::

::: {.content-visible when-format="pdf"}

![رویهٔ بحرانی در فضای دما–میدان–چگالی‌جریان $(T,B,J)$ و قرارگیری امن نقطهٔ کار MRI درون آن](../diagrams/21-superconductivity-engineering-fig1.pdf){#fig-21-1 width=75%}

:::

یک تقریب مهندسیِ پرکاربرد برای وابستگی $B_{c2}$ به دما (به‌ویژه برای [NbTi]{.ltr}) به این شکل است:

$$
B_{c2}(T) = B_{c2}(0)\left[1 - \left(\frac{T}{T_c}\right)^{1.7}\right],
$$ {#eq-bc2-T}

و مدل تجربیِ بوتورا ([Bottura]{.ltr}) برای چگالی جریان بحرانی [NbTi]{.ltr}:

$$
J_c(B,T) = \frac{C_0}{B}\, b^{\alpha}(1-b)^{\beta}\,(1-t^{1.7})^{\gamma},
\quad b = \frac{B}{B_{c2}(T)},\ t = \frac{T}{T_c},
$$ {#eq-bottura}

که در آن $C_0,\alpha,\beta,\gamma$ پارامترهای برازشِ یک محصول سیم خاص‌اند (مقادیر نوعی: $\alpha\approx0.6$، $\beta\approx1.0$، $\gamma\approx2.3$). جزئیات اعداد به فناوری ساخت بستگی دارد و سازنده آن را در برگهٔ داده می‌دهد. توجه کنید که ضریب $C_0/B$ مدل را با رابطهٔ بنیادی @eq-jc-pinning سازگار می‌کند: نیروی مهارسازیِ کاهش‌یافته $f_p = J_c B = C_0\, b^{\alpha}(1-b)^{\beta}(1-t^{1.7})^{\gamma}$ تنها به شکل شار کاهش‌یافته $b$ و دمای کاهش‌یافته $t$ بستگی دارد، که همان «قاعدهٔ مقیاس‌بندی مهارسازی» است.

**ساختار قاعدهٔ مقیاس‌بندی و قلهٔ مهارسازی.** بخش وابسته به میدانِ نیروی مهارسازی، یعنی $f_p(b) = b^{\alpha}(1-b)^{\beta}$، صفرِ دوگانه‌ای دارد: در $b\to 0$ (میدان کم، گردابه‌های اندک) و در $b\to 1$ (نزدیک $B_{c2}$، که چگالش ابررسانایی صفر می‌شود). بین این دو، قله‌ای وجود دارد. با مشتق‌گیری و صفرقراردادن:

$$
\begin{aligned}
\frac{d f_p}{db} &= \alpha\, b^{\alpha-1}(1-b)^{\beta} - \beta\, b^{\alpha}(1-b)^{\beta-1} = 0 \\
&\Rightarrow\; b_{\text{peak}} = \frac{\alpha}{\alpha+\beta}.
\end{aligned}
$$ {#eq-fp-peak}

برای $\alpha=0.6,\ \beta=1.0$ قلهٔ مهارسازی در $b_{\text{peak}} = 0.6/1.6 = 0.375$ است — یعنی در میدانی حدود $0.375\times B_{c2}$. این نکتهٔ طراحی است: نیروی مهارسازیِ بیشینهٔ یک سیم نه در میدان صفر بلکه در کسری میانی از $B_{c2}$ رخ می‌دهد، و سازندگان ریزساختار را برای بیشینه‌کردن $f_p$ در **بازهٔ میدانِ هدفِ کاربرد** تنظیم می‌کنند (سیمِ بهینه‌شده برای [3 T]{.ltr} با سیمِ بهینه‌شده برای آهنربای [9.4 T]{.ltr} فرق دارد).

**مثال عددی کامل (مدل بوتورا برای NbTi).** بیایید $J_c$ را در نقطهٔ کارِ نوعیِ آهنربای [3 T]{.ltr} حساب کنیم: $B = 5.4\ \text{T}$، $T_{op}=4.2\ \text{K}$، با $B_{c2}(4.2\ \text{K})=10.5\ \text{T}$، $T_c = 9.2\ \text{K}$، و پارامترهای $C_0 = 8.4\times10^{10}\ \text{A T}/\text{m}^2$، $\alpha=0.6,\ \beta=1.0,\ \gamma=2.3$ (که $C_0$ برای بازتولیدِ $J_c$ نوعیِ سیمِ تجاریِ خوب در این نقطه کالیبره شده است).

نخست متغیرهای کاهش‌یافته:
$$
b = \frac{5.4}{10.5} = 0.514, \qquad t = \frac{4.2}{9.2} = 0.457.
$$
سپس عامل‌ها:
$$
b^{\alpha} = 0.514^{0.6} = e^{0.6\ln 0.514} = e^{-0.399} = 0.671,
$$
$$
(1-b)^{\beta} = (0.486)^{1.0} = 0.486,
$$
$$
\begin{aligned}
(1-t^{1.7})^{\gamma} &= (1 - 0.457^{1.7})^{2.3} = (1 - 0.264)^{2.3} \\
&= 0.736^{2.3} = e^{2.3\ln 0.736} = e^{-0.705} = 0.494.
\end{aligned}
$$
سرانجام:
$$
\begin{aligned}
J_c &= \frac{8.4\times10^{10}}{5.4}\times 0.671\times 0.486\times 0.494 \\
&\approx 1.56\times10^{10}\times 0.161 \approx 2.5\times10^{9}\ \text{A/m}^2.
\end{aligned}
$$

این عدد ($\sim 2.5\ \text{kA/mm}^2$) با مرتبهٔ مقادیر برگهٔ دادهٔ سیمِ تجاریِ خوب در این نقطه سازگار است (و با مقداری که در گردش‌کارِ انتخابِ رسانا در @sec-selection به‌کار می‌بریم هم‌خوان است)؛ مقدار دقیق به کالیبراسیون $C_0$ برای محصول خاص بستگی دارد. نکتهٔ روش: همیشه $C_0$ را با یک نقطهٔ اندازه‌گیری‌شدهٔ برگهٔ داده (مثلاً $J_c$ در [5 T]{.ltr} و [4.2 K]{.ltr}) لنگر بزنید، سپس مدل را برون‌یابی کنید.

## رساناهای کم‌دما: NbTi و Nb3Sn {#sec-lts}

### آلیاژ نایوبیوم–تیتانیوم (NbTi): اسب‌بارکش MRI

بیش از ۹۵٪ آهنرباهای [MRI]{.ltr} بالینی در سراسر جهان از [NbTi]{.ltr} ساخته شده‌اند. این آلیاژ (نوعاً [Nb-47wt%Ti]{.ltr}) به دلایل مهندسیِ روشن انتخاب می‌شود:

- **شکل‌پذیری بالا**: آلیاژی نرم و چکش‌خوار است؛ می‌توان آن را با کشش سرد به سیم‌های نازک کشید و در ماتریس مس جای داد بدون آنکه بشکند. این یعنی هزینهٔ ساخت پایین و قابلیت پیچش ([winding]{.ltr}) آسان روی قالب آهنربا.
- **پارامترهای بحرانی کافی برای میدان متوسط**: $T_c \approx 9.2\ \text{K}$ و $B_{c2}(4.2\ \text{K}) \approx 10\text{–}11\ \text{T}$. این برای [1.5 T]{.ltr} و [3 T]{.ltr} که در آن‌ها میدان روی سیم زیر $7\text{–}8\ \text{T}$ می‌ماند، با حاشیهٔ مناسب کافی است.
- **بلوغ صنعتی و قیمت پایین**: زنجیرهٔ تأمین جاافتاده و قیمت در حد چند صد دلار به‌ازای کیلوگرم.

**مهارسازی در NbTi.** ریزساختار مهندسی‌شدهٔ [NbTi]{.ltr} شامل رسوب‌های نازکِ فاز [α-Ti]{.ltr} (تیتانیوم با ساختار شش‌گوش) است که طی چرخه‌های عملیات حرارتی و کشش سرد به‌صورت ریبون‌های نانومتری در زمینهٔ [β-NbTi]{.ltr} پراکنده می‌شوند. این رسوب‌ها غیرابررسانا هستند و مراکز مهارسازی قدرتمندی فراهم می‌کنند که چگالی جریان بحرانیِ خودِ [NbTi]{.ltr} را به بیش از $3000\ \text{A/mm}^2$ (در [5 T]{.ltr} و [4.2 K]{.ltr}) می‌رسانند.

**دمای کار.** [NbTi]{.ltr} معمولاً در حمام هلیوم مایع [4.2 K]{.ltr} (یا با خنک‌سازی هدایتی نزدیک به همان دما) کار می‌کند. حاشیهٔ دمایی تا $T_c=9.2\ \text{K}$ حدود $4\text{–}5\ \text{K}$ است؛ این حاشیه برای پایداری در برابر اخلال‌های گرمایی موضعی حیاتی است (به بخش پایداری مراجعه کنید).

### ترکیب بین‌فلزی Nb3Sn: برای میدان‌های بالاتر

وقتی میدان هدف از حدود [3 T]{.ltr} فراتر می‌رود — یا وقتی روی سیم میدان از $9\text{–}10\ \text{T}$ بالاتر می‌رود (مانند آهنرباهای [7 T]{.ltr} انسانی، [NMR]{.ltr} و [MRI]{.ltr} میدان‌فوق‌بالا) — [NbTi]{.ltr} به مرز $B_{c2}$ خود نزدیک می‌شود و $J_c$ فرومی‌ریزد. اینجا $Nb_3Sn$ وارد می‌شود:

- **پارامترهای بحرانی بالاتر**: $T_c \approx 18\ \text{K}$ و $B_{c2}(4.2\ \text{K}) \approx 25\text{–}28\ \text{T}$. این رسانا تا $15\text{–}16\ \text{T}$ عملی است.
- **اما شکننده**: $Nb_3Sn$ یک ترکیب بین‌فلزی با ساختار [A15]{.ltr} است که بسیار **ترد و کرنش‌حساس** است. کرنش بیش از حدود ٪۰٫۲ تا ٪۰٫۳ به‌طور برگشت‌ناپذیر $J_c$ را تخریب می‌کند.

**فرایند «واکنش پس از سیم‌پیچی» ([wind-and-react]{.ltr}).** چون $Nb_3Sn$ ترد است، نمی‌توان آن را به‌صورت ترکیب نهایی پیچید. در عوض، سیم را به‌صورت اجزای واکنش‌نداده ([Nb]{.ltr} و [Sn]{.ltr} و [Cu]{.ltr}، که هنوز شکل‌پذیرند) می‌پیچند، سپس کل آهنربا را در کوره طی یک عملیات حرارتی طولانی (نوعاً ۵۰ تا ۲۰۰ ساعت در $650\text{–}700\,^\circ\text{C}$) قرار می‌دهند تا قلع نفوذ کرده و فاز $Nb_3Sn$ تشکیل شود. روش‌های ساخت سیم شامل **برنز** ([bronze]{.ltr})، **قلع داخلی** ([internal tin]{.ltr}) و **لولهٔ پودری** ([PIT, powder-in-tube]{.ltr}) هستند. این عملیات حرارتی، الزامات سختی بر عایق، قالب و سازهٔ آهنربا تحمیل می‌کند (فصل ۲۳).

**کرنش پیش‌فشاریِ گرمایی: چرا $Nb_3Sn$ همیشه زیر فشار است.** پس از واکنش در دمای بالا و سرد شدن تا [4.2 K]{.ltr}، اختلافِ ضریب انبساط گرمایی میان فاز $Nb_3Sn$ و ماتریس برنز/مس باعث می‌شود رشته‌های ابررسانا زیر **فشار محوریِ پیش‌بارگذاری‌شده** قرار گیرند (نوعاً کرنش فشاریِ $-0.2\%$ تا $-0.4\%$). جالب آنکه $J_c$ در $Nb_3Sn$ تابعی غیریکنواخت از کرنش است و قله‌ای نزدیکِ کرنش صفرِ ذاتی دارد. وابستگیِ نیروی مهارسازی به کرنش $\varepsilon$ را با تقریب درجه‌دومِ تجربی مدل می‌کنند:

$$
\frac{J_c(\varepsilon)}{J_{c,\max}} \approx 1 - a\,(\varepsilon - \varepsilon_m)^2,
$$ {#eq-strain-jc}

که در آن $\varepsilon_m$ کرنشی است که در آن $J_c$ بیشینه می‌شود (نزدیک به صفرِ ذاتی) و $a$ ضریب حساسیت (مرتبهٔ $10^3$ بر مجذور کرنش نسبی). دو پیامد مهندسی: (۱) چون آهنربا در حالت سرد و پرجریان زیر فشارِ بزرگِ هوپ ([hoop stress]{.ltr}) کشیده می‌شود، کرنشِ کاریِ خالص از پیش‌فشارِ فشاری به سمت صفر می‌رود و $J_c$ در واقع به قله نزدیک می‌شود — یک هم‌افزاییِ خوش‌یمن. (۲) اما عبور از کرنشِ برگشت‌ناپذیر (حدود $+0.5\%$ کششی) رشته را می‌شکند و $J_c$ را دائمی نابود می‌کند؛ از این رو طراحیِ سازه‌ای آهنربای $Nb_3Sn$ باید کرنش کاری را در پنجره‌ای باریک نگه دارد (فصل ۲۲). این حساسیت، علتِ ریشه‌ایِ پیچیدگی و هزینهٔ آهنرباهای میدان‌فوق‌بالاست.

**مثال عددی (افت $J_c$ با کرنش).** فرض کنید $a = 1200$ و $\varepsilon_m = 0$. اگر کرنش کاریِ خالص به $\varepsilon = +0.25\% = 0.0025$ برسد، آنگاه $J_c/J_{c,\max} = 1 - 1200\times(0.0025)^2 = 1 - 1200\times 6.25\times10^{-6} = 1 - 0.0075 \approx 0.992$ — افتی فقط ۰٫۸٪. اما در $\varepsilon = +0.6\% = 0.006$ داریم $1 - 1200\times 3.6\times10^{-5} = 1 - 0.043 \approx 0.957$ که ۴٪ افت می‌دهد، و فراتر از آن گذارِ شکستِ شکننده رخ می‌دهد و افت ناپیوسته و برگشت‌ناپذیر می‌شود. این نشان می‌دهد چرا محدودکردنِ کرنشِ کاری به زیر $\sim 0.3\%$ معیار طراحی است.

### جدول مقایسهٔ رساناها

| رسانا | $T_c$ (K) | $B_{c2}$ نوعی در [4.2 K]{.ltr} (T) | دمای کار نوعی (K) | حالت مکانیکی | هزینهٔ نسبی | کاربرد MRI |
|---|---|---|---|---|---|---|
| [NbTi]{.ltr} | ۹٫۲ | ۱۰–۱۱ | ۴٫۲ | شکل‌پذیر | ۱ (مرجع) | ۱٫۵–۳ T بالینی |
| $Nb_3Sn$ | ۱۸ | ۲۵–۲۸ | ۴٫۲ | ترد، کرنش‌حساس | ۵–۱۰ | ۷ T+ و NMR |
| $MgB_2$ | ۳۹ | ۱۵–۲۰ | ۱۰–۲۰ | نسبتاً ترد | ۲–۴ | بدون‌هلیوم میدان‌پایین/متوسط |
| [Bi-2223]{.ltr} (1G) | ۱۱۰ | بالا (ناهمسانگرد) | ۲۰–۷۷ | ترد، نواری | بالا | لیدهای جریان، تخصصی |
| [REBCO]{.ltr} (2G) | ۹۲ | بسیار بالا | ۲۰–۶۰ | نوار، کرنش‌محور | بسیار بالا | میدان‌فوق‌بالا، فشرده |

: مقایسهٔ خانواده‌های اصلی رسانای ابررسانا برای کاربرد آهنربا {#tbl-conductors}

## ابررساناهای دمابالا (HTS) و MgB2 {#sec-21-hts}

### چرا HTS مهم است

کشف ابررساناهای **اکسید مسی** ([cuprate]{.ltr}) در ۱۹۸۶ (بدنورتس و مولر) دمای بحرانی را از زیر [23 K]{.ltr} (رکورد آن‌زمان [LTS]{.ltr}) به بالای [77 K]{.ltr} (دمای نیتروژن مایع) و سپس بالای [130 K]{.ltr} رساند. برای مهندسی آهنربا، جذابیت [HTS]{.ltr} نه‌فقط $T_c$ بالا، بلکه **$B_{c2}$ عظیم** (ده‌ها تا صدها تسلا) و توانایی کار در نقاط $(B,T)$‌یی است که [LTS]{.ltr} اصلاً در آن‌ها ابررسانا نیست. این پنجره به آهنرباهای [20 T]{.ltr}+، آهنرباهای فشرده، و کار در $10\text{–}30\ \text{K}$ (که با کرایوکولر و بدون هلیوم مایع دست‌یافتنی است) راه می‌دهد.

دو خانوادهٔ تجاری اصلی:

- **نسل اول (1G)، [Bi-2223]{.ltr}**: نواری از رشته‌های [Bi-Sr-Ca-Cu-O]{.ltr} در ماتریس نقره. به‌دلیل مصرف نقره گران است و در میدان بالا و دمای بالا افت $J_c$ شدید دارد. عمدتاً در **لیدهای جریان** ([current leads]{.ltr}) استفاده می‌شود که گرما را از دنیای گرم به سرد منتقل می‌کنند با اتلاف کم.
- **نسل دوم (2G)، [REBCO]{.ltr}** (یا [coated conductor]{.ltr}): لایهٔ نازک $YBa_2Cu_3O_{7-\delta}$ (یا با جایگزینی [Y]{.ltr} با [Gd]{.ltr}، [Eu]{.ltr}، …) که به‌صورت اپی‌تکسیال روی یک زیرلایهٔ فلزی بافت‌دار (هاستلوی) با لایه‌های بافری رشد داده می‌شود و با مس پایدارسازی می‌گردد. این فناوریِ پیشتاز برای میدان‌فوق‌بالاست.

### ناهمسانگردی و چالش‌های مهندسی HTS

اکسیدهای مسی **ناهمسانگرد لایه‌ای** هستند: جریان عمدتاً در صفحات $CuO_2$ (صفحهٔ [ab]{.ltr}) جاری می‌شود و عبور از محور [c]{.ltr} ضعیف است. این به دو پیامد مهندسی منجر می‌شود:

1. **حساسیت جهتی $J_c$ به میدان**: $J_c$ وقتی میدان موازی صفحهٔ نوار است بسیار بیشتر از وقتی عمود است؛ نسبت ناهمسانگردی می‌تواند چند برابر باشد. در طراحی آهنربا باید جهت میدان نسبت به پهنای نوار در هر دور را در نظر گرفت.
2. **مرزدانه‌های ضعیف‌پیوند** ([weak links]{.ltr}): در اکسیدهای مسی، انحراف زاویه‌ای کوچک میان دانه‌ها $J_c$ را به‌شدت می‌کاهد. حل این مشکل (با بافت‌دهی اپی‌تکسیال در [REBCO]{.ltr}) دلیل پیچیدگی و گرانیِ تولید است.

علاوه‌بر این، نوارهای [REBCO]{.ltr} **هندسهٔ نواری پهن و نازک** (مثلاً $4\ \text{mm} \times 0.1\ \text{mm}$) دارند که مشکلات مهندسیِ ویژه‌ای ایجاد می‌کند: تلفات [AC]{.ltr} بالا در میدان عمود (به بخش بعد)، دشواری ساخت کابل‌های پرجریانِ متقارن، و **انتشار بسیار کند کوئنچ** (به‌دلیل ظرفیت گرمایی بالا در دمای کار بالاتر و سرعت انتشار ناحیهٔ نرمال [NZPV]{.ltr} بسیار پایین) که آشکارسازی کوئنچ را دشوار می‌کند (فصل ۲۴).

**ساختارِ لایه‌ایِ نوار و چگالیِ جریانِ مهندسیِ پایین.** یک پیامدِ ظریفِ هندسهٔ نواری این است که لایهٔ ابررسانای فعالِ [REBCO]{.ltr} تنها $\sim 1\text{–}2\ \mu\text{m}$ از ضخامتِ کلِ $\sim 100\ \mu\text{m}$ نوار است؛ بقیه زیرلایهٔ هاستلوی (سازه‌ای)، لایه‌های بافری و پایدارسازِ مس/نقره است. پس هرچند **چگالیِ جریانِ خودِ لایهٔ ابررسانا** فوق‌العاده بالاست (بیش از $10^{10}\ \text{A/m}^2$ حتی در میدان‌های ده‌تسلایی)، **چگالیِ جریانِ مهندسیِ $J_e$ نوار** به‌دلیلِ این «وزنِ مردهٔ» سازه‌ای به مرتبهٔ $300\text{–}700\ \text{A/mm}^2$ کاهش می‌یابد — هنوز رقابتی، اما نه به اندازهٔ آنچه عددِ خامِ لایه نشان می‌دهد. این تمایزِ میانِ چگالیِ جریانِ لایه و $J_e$ نوار در مقایسهٔ منصفانهٔ رساناها حیاتی است.

**عاملِ تقویت ([lift factor]{.ltr}).** برخلافِ [LTS]{.ltr} که $J_c$ از [4.2 K]{.ltr} تا $T_c$ سریع افت می‌کند، در [REBCO]{.ltr} پایین‌آوردنِ دمای کار از [77 K]{.ltr} به [20 K]{.ltr} می‌تواند $J_c$ را در میدانِ بالا ده تا چندین برابر افزایش دهد (عاملِ تقویت). این یعنی همان نوارِ [REBCO]{.ltr} که در [77 K]{.ltr} میدانِ متوسطی تحمل می‌کند، در [20 K]{.ltr} (که با کرایوکولر بدونِ هلیومِ مایع دست‌یافتنی است) رسانای میدان‌فوق‌بالا می‌شود — هم‌افزاییِ کلیدیِ پشتِ آهنرباهای [HTS]{.ltr} مدرن.

### دی‌بورید منیزیم (MgB2): گزینهٔ میانه برای آهنرباهای بدون‌هلیوم

$MgB_2$ (کشف ابررسانایی در ۲۰۰۱) جایگاه ویژه‌ای دارد: $T_c=39\ \text{K}$ که میان [LTS]{.ltr} و [HTS]{.ltr} است، اما هزینهٔ ماده پایین (منیزیم و بور فراوان‌اند) و ساختار ساده (نه ناهمسانگردی شدید [HTS]{.ltr}). دمای کار عملی $10\text{–}20\ \text{K}$ است که با کرایوکولرهای دومرحله‌ای و **بدون هلیوم مایع** دست‌یافتنی است.

این دقیقاً همان دلیلی است که $MgB_2$ به موتور محرک نسلی از آهنرباهای [MRI]{.ltr} «بدون‌هلیوم» ([helium-free / sealed]{.ltr}) شده است: توسعه‌دهندگانِ میدان‌پایین و آهنربای [MR Open]{.ltr}، رسانای $MgB_2$ را با تنها چند کیلوگرم هلیوم مهروموم‌شده یا خنک‌سازی هدایتی به کار گرفته‌اند [@heliumfree2024review]. محدودیت اصلی، $J_c$ نسبتاً متوسط در میدان بالاست؛ بنابراین $MgB_2$ برای میدان‌های $0.5\text{–}1.5\ \text{T}$ مناسب‌تر است تا [3 T]{.ltr}.

## ساختار سیم: چندرشته‌ای، ماتریس مس و تابیدن {#sec-wire}

تا اینجا دربارهٔ خود مادهٔ ابررسانا حرف زدیم. اما هیچ آهنربایی از تک‌رشتهٔ ابررسانای لخت ساخته نمی‌شود. سیم نهایی یک **کامپوزیت مهندسی‌شده** است که چندین مسئلهٔ پایداری و حفاظت را همزمان حل می‌کند.

### چرا چندرشته‌ای و چرا مس؟

::: {.content-visible when-format="html"}

![مقطع نوعی یک سیم چندرشته‌ای NbTi: رشته‌های NbTi در ماتریس مسِ پایدارساز، تابیده با گام $L_p$](../diagrams/21-superconductivity-engineering-fig2.svg){#fig-21-2 width=75%}

:::

::: {.content-visible when-format="pdf"}

![مقطع نوعی یک سیم چندرشته‌ای NbTi: رشته‌های NbTi در ماتریس مسِ پایدارساز، تابیده با گام $L_p$](../diagrams/21-superconductivity-engineering-fig2.pdf){#fig-21-2 width=75%}

:::

سه دلیل مهندسی برای این معماری:

- **پایداری حرارتی (پایدارساز مس)**: مس در دمای پایین مقاومت ویژهٔ بسیار کم (نسبت مقاومت باقیمانده [RRR]{.ltr} نوعاً ۵۰ تا ۲۰۰) و رسانندگی گرمایی بالا دارد. اگر یک نقطهٔ ابررسانا گرم شود و موقتاً مقاومتی شود، جریان به‌طور موقت از مسِ موازی عبور می‌کند («شنت» جریان) و گرما به‌سرعت پخش می‌شود؛ این به ابررسانا فرصت می‌دهد دوباره سرد و ابررسانا شود. این **بازیابی** ([recovery]{.ltr}) ستون پایداری است.
- **حفاظت در برابر کوئنچ**: اگر کوئنچ رخ دهد، مس مسیر کم‌مقاومتی برای جریان فراهم کرده و ولتاژ و دمای موضعی را محدود می‌کند (فصل ۲۴).
- **پایداری مغناطیسی (چرا چندرشته‌ای)**: رشته‌های نازک از **پرش شار** ([flux jumping]{.ltr}) جلوگیری می‌کنند. هرچه رشته نازک‌تر باشد، انرژی مغناطیسیِ ذخیره‌شده در یک رویداد ناپایداریِ شار کمتر و بنابراین گرمای آزادشده کوچک‌تر است.

### معیار پایداری در برابر پرش شار (adiabatic flux-jump criterion)

پرش شار یک ناپایداری گرما–مغناطیسی است: کمی حرکت شار، گرما تولید می‌کند؛ گرما $J_c$ را کاهش می‌دهد؛ کاهش $J_c$ اجازهٔ نفوذ بیشتر شار را می‌دهد؛ و این حلقهٔ بازخورد مثبت می‌تواند منجر به کوئنچ شود.

**اشتقاق معیار آدیاباتیک.** استدلال را گام‌به‌گام بسازیم. رشته‌ای مسطح به نیم‌ضخامتِ $a$ (ضخامتِ کاملِ $d=2a$) را در نظر بگیرید که در حالت بحرانیِ بین جریان $J_c$ حمل می‌کند. اگر دما به اندازهٔ کوچکِ $\delta T$ بالا رود، چگالی جریان بحرانی افت می‌کند:

$$
\delta J_c = \frac{\partial J_c}{\partial T}\,\delta T = -\frac{J_c}{T_c - T_{op}}\,\delta T,
$$

که در آن تقریب خطیِ $J_c(T)$ بین $T_{op}$ و $T_c$ به‌کار رفته است (به‌بیانِ دیگر، فرض می‌کنیم $J_c$ از مقدارِ کارش در $T_{op}$ به‌صورتِ خطی تا صفر در $T_c$ افت می‌کند). وقتی $J_c$ افت می‌کند، گرادیان شارِ قفل‌شده باید بازآرایی شود و مقداری شار به درون نفوذ می‌کند؛ کارِ این بازآراییِ شار، گرما آزاد می‌کند. در مدلِ حالتِ بحرانیِ بین، انرژیِ مغناطیسیِ آزادشده بر واحد حجم در اثرِ یک افتِ کوچکِ $|\delta J_c|$ در رشتهٔ به نیم‌ضخامتِ $a$، از انتگرال‌گیری روی پروفیلِ شارِ مدلِ بین به‌دست می‌آید:

$$
\delta Q_{\text{mag}} = \tfrac{1}{3}\,\mu_0\, J_c\, |\delta J_c|\, a^2,
$$

که $\tfrac{1}{3}$ همان ضریبِ هندسیِ ناشی از پروفیلِ خطیِ بین در نیم‌ضخامتِ $a$ است. این گرما خود دما را بالا می‌برد:

$$
\delta Q_{\text{mag}} = \gamma C\,\delta T_{\text{induced}}.
$$

ناپایداری وقتی **فرار** ([runaway]{.ltr}) می‌شود که گرمای القاشده بزرگ‌تر یا مساویِ اخلال اولیه باشد، یعنی $\delta T_{\text{induced}} \ge \delta T$. جایگذاریِ $|\delta J_c| = J_c\,\delta T/(T_c-T_{op})$ در عبارتِ $\delta Q_{\text{mag}}$ و حذفِ $\delta T$ از دو سوی نامساوی، شرطِ **پایداری** ($\delta T_{\text{induced}} < \delta T$) را می‌دهد:

$$
\frac{\mu_0 J_c^2\, a^2}{3\,\gamma C\,(T_c - T_{op})} < 1,
$$

که با حل برای $a$ دقیقاً به معیار زیر می‌رسد. شرط پایداریِ آدیاباتیک بر حسبِ **نیم‌ضخامتِ** $a$ (نیم‌ضخامتِ ورق، یا شعاعِ رشتهٔ مدور با ضریبِ هندسیِ نزدیک به همین مقدار) چنین است:

$$
a < a_{\max} = \left[\frac{3\,\gamma C\,(T_c - T_{op})}{\mu_0\,J_c^2}\right]^{1/2},
$$ {#eq-fluxjump}

که در آن $\gamma C$ ظرفیت گرمایی حجمی (بر حسب $\text{J}\,\text{m}^{-3}\,\text{K}^{-1}$)، $T_{op}$ دمای کار، $T_c$ دمای بحرانی، $\mu_0$ تراوایی خلأ و $J_c$ چگالی جریان بحرانی در خود ابررسانا است. توجه کنید که این معیار بر حسبِ نیم‌بُعدِ رشته ($a$) نوشته شده است؛ پس قطرِ مجازِ یک رشتهٔ مدور تقریباً $d_{\max} \approx 2\,a_{\max}$ خواهد بود.

**مثال عددی.** برای [NbTi]{.ltr} با $J_c \approx 3\times10^9\ \text{A/m}^2$، $\gamma C \approx 6\times10^3\ \text{J}\,\text{m}^{-3}\,\text{K}^{-1}$ (نزدیک [4.2 K]{.ltr})، و $T_c - T_{op}=5\ \text{K}$:

$$
\begin{aligned}
a_{\max} &= \left[\frac{3\cdot 6\times10^3 \cdot 5}{4\pi\times10^{-7}\cdot(3\times10^9)^2}\right]^{1/2} \\
&= \left[\frac{9\times10^4}{1.13\times10^{13}}\right]^{1/2} \approx 8.9\times10^{-5}\ \text{m} \approx 89\ \mu\text{m}.
\end{aligned}
$$

یعنی نیم‌ضخامتِ پایدار حدود $89\ \mu\text{m}$ و قطرِ مجازِ رشتهٔ مدور حدودِ $2a_{\max} \approx 180\ \mu\text{m}$ است. اما این تنها معیارِ پرشِ شارِ تک‌رشته است؛ در عمل برای حاشیهٔ ایمن (و چون $J_c$ در میدانِ کم و دامنه‌های شارِ بزرگ‌تر است) قطر رشته را بسیار کوچک‌تر، نوعاً $5\text{–}40\ \mu\text{m}$، می‌گیرند، که هم‌زمان تلفاتِ پسماند را نیز می‌کاهد (به @eq-hysteresis). (دقت کنید که با کاهش حاشیهٔ دمایی $T_c-T_{op}$، مقدار $a_{\max}$ کوچک‌تر می‌شود؛ به همین دلیل آهنرباهای بدون‌حمامِ کم‌حاشیه به رشته‌های ریزتر نیاز دارند.)

### تابیدن و کاهش تلفات جریان جفتی

اگر رشته‌ها به‌صورت موازیِ مستقیم در ماتریس مس قرار گیرند، تغییر میدان زمانی، **جریان‌های جفتی** ([coupling currents]{.ltr}) میان رشته‌ها از طریق ماتریس مس القا می‌کند که رشته‌ها را به‌صورت یک رشتهٔ بزرگ مؤثر «جفت» کرده و مزیت تقسیم به رشته‌های نازک را خنثی می‌کند. راه‌حل، **تابیدن سیم** ([twisting]{.ltr}) با گام $L_p$ ([twist pitch]{.ltr}) است، که این جریان‌ها را در طول سیم خنثی می‌کند. ثابت زمانی واهلش جریان جفتی:

$$
\tau = \frac{\mu_0}{2\rho_{\text{eff}}}\left(\frac{L_p}{2\pi}\right)^2,
$$ {#eq-coupling-tau}

که در آن $\rho_{\text{eff}}$ مقاومت ویژهٔ مؤثر ماتریس میان‌رشته‌ای است. هرچه $L_p$ کوتاه‌تر، $\tau$ کوچک‌تر و تلفات جفتی در فرکانس معین کمتر است (توجه: $\tau \propto L_p^2$، پس نصف‌کردن گام تابش، $\tau$ را به یک‌چهارم می‌رساند). گام تابش نوعی $5\text{–}20\ \text{mm}$ است؛ مقدار آن مصالحه‌ای میان کاهش تلفات و دشواری ساخت/پایداری مکانیکی است.

### پایداری در برابر اخلال‌های نقطه‌ای: انرژی کمینهٔ کوئنچ و ناحیهٔ کمینهٔ انتشار {#sec-mqe}

معیار پرش شار از یک ناپایداریِ توزیع‌شده محافظت می‌کند، اما خطرِ عملیِ بزرگ‌تر در آهنربای [MRI]{.ltr}، اخلال‌های **نقطه‌ای و گذرا** است: حرکتِ ناگهانیِ یک دورِ سیم در اثرِ نیروی لورنتس (اصطکاکِ خشک، آزادسازیِ کرنشِ ذخیره)، ترک‌خوردنِ رزینِ آغشتگی، یا نشتِ موضعیِ گرمای [AC]{.ltr}. حتی **میکروژول‌ها** انرژیِ موضعی می‌تواند کوئنچ آغاز کند. دو کمیتِ مرکزیِ نظریهٔ پایداری این خطر را کمّی می‌کنند.

**ناحیهٔ کمینهٔ انتشار ([MPZ, Minimum Propagating Zone]{.ltr}).** اگر بخشی از سیم به‌طول $\ell$ به‌طور موضعی نرمال شود، دو فرایند رقابت می‌کنند: گرمایشِ اهمیِ $J_e^2\rho_m$ (که می‌خواهد ناحیه را گسترش دهد) و رسانشِ گرماییِ طولی به نواحیِ سردِ مجاور (که می‌خواهد آن را خاموش کند). از تعادلِ این دو در معادلهٔ پخش گرما، طولِ بحرانی به‌دست می‌آید:

$$
\ell_{\text{MPZ}} = \left[\frac{2\,k\,(T_c - T_{op})}{\rho_m\,J_e^2}\right]^{1/2},
$$ {#eq-mpz}

که در آن $k$ رسانندگیِ گرماییِ مؤثرِ سیم (عمدتاً مس)، $\rho_m$ مقاومتِ ویژهٔ ماتریسِ مس، و $J_e$ چگالیِ جریانِ مهندسی است. اگر ناحیهٔ نرمال‌شده کوچک‌تر از $\ell_{\text{MPZ}}$ باشد، رسانش گرما آن را بازیابی می‌کند؛ اگر بزرگ‌تر باشد، کوئنچ منتشر می‌شود.

**انرژی کمینهٔ کوئنچ ([MQE, Minimum Quench Energy]{.ltr}).** انرژیِ لازم برای گرم‌کردنِ یک حجمِ [MPZ]{.ltr} از $T_{op}$ تا $T_c$:

$$
E_{\text{MQE}} \approx \gamma C\,(T_c - T_{op})\,A_{\text{wire}}\,\ell_{\text{MPZ}},
$$ {#eq-mqe}

که در آن $A_{\text{wire}}$ سطح مقطعِ کلِ سیم است. اخلالی با انرژیِ زیرِ $E_{\text{MQE}}$ بازیابی می‌شود؛ بالاترِ آن کوئنچ می‌دهد. $E_{\text{MQE}}$ کمیتِ کلیدیِ «استحکامِ پایداری» است.

**مثال عددی ([MPZ]{.ltr} و [MQE]{.ltr} برای سیم NbTi).** با $k = 350\ \text{W m}^{-1}\text{K}^{-1}$ (مس [RRR]{.ltr}=100 در [4.2 K]{.ltr})، $\rho_m = 3\times10^{-10}\ \Omega\text{m}$، $T_c - T_{op} = 5\ \text{K}$، $J_e = 2.2\times10^{8}\ \text{A/m}^2$ (از @sec-selection)، $\gamma C = 3\times10^3\ \text{J m}^{-3}\text{K}^{-1}$ و $A_{\text{wire}} = 2.3\ \text{mm}^2 = 2.3\times10^{-6}\ \text{m}^2$:

$$
\begin{aligned}
\ell_{\text{MPZ}} &= \left[\frac{2\times 350\times 5}{3\times10^{-10}\times(2.2\times10^{8})^2}\right]^{1/2} \\
&= \left[\frac{3500}{1.45\times10^{7}}\right]^{1/2} = (2.4\times10^{-4})^{1/2} \approx 1.6\times10^{-2}\ \text{m} \approx 16\ \text{mm}.
\end{aligned}
$$
$$
\begin{aligned}
E_{\text{MQE}} &\approx 3\times10^{3}\times 5\times 2.3\times10^{-6}\times 1.6\times10^{-2} \\
&\approx 5.5\times10^{-4}\ \text{J} \approx 0.55\ \text{mJ}.
\end{aligned}
$$

نیم‌میلی‌ژول! این یعنی جابه‌جاییِ یک‌دورِ سیمِ ۱۰ گرمی به اندازهٔ تنها چند میکرون در میدانِ ۵ تسلایی (با کارِ $F\cdot dx = B I L \cdot dx$) به‌راحتی می‌تواند این آستانه را عبور کند. این محاسبه به‌روشنی نشان می‌دهد چرا **بی‌حرکت‌سازیِ مکانیکیِ سیم‌پیچ** — پیش‌بارگذاری، آغشتگیِ رزینی، و پیچشِ سفت — تعیین‌کنندهٔ بقای آهنربا است (فصل ۲۳)، و چرا حاشیهٔ بارِ بزرگ‌تر (که $T_c-T_{op}$ مؤثر و در نتیجه $E_{\text{MQE}}$ را بالا می‌برد) ارزش هزینهٔ رساناییِ خود را دارد.

### کرایو-پایداری و معیار استکلی {#sec-cryostability}

رویکردِ محافظه‌کارانه‌ترِ پایداری، **کرایو-پایداریِ کامل** ([full cryostability]{.ltr}) است: سیم را چنان طراحی کنیم که حتی اگر **کلِ** جریان موقتاً به مسِ پایدارساز برود، گرمایشِ اهمی کمتر از توانِ خنک‌کاری (به حمام هلیوم یا صفحهٔ سرد) باشد، پس سیم همیشه بازیابی می‌شود. این معیار با **عددِ استکلی** ([Stekly parameter]{.ltr}) $\alpha_{\text{St}}$ بیان می‌شود:

$$
\alpha_{\text{St}} = \frac{I_{op}^2\,\rho_m}{A_{\text{Cu}}\,h\,P\,(T_c - T_{op})},
$$ {#eq-stekly}

که در آن $A_{\text{Cu}}$ سطح مقطعِ مس، $h$ ضریبِ انتقالِ گرما به مبردِ سرد، و $P$ محیطِ خنک‌شوندهٔ سیم است. صورتِ کسر، گرمایشِ اهمیِ بر واحدِ طول وقتی کلِ جریان از مس می‌گذرد ($I_{op}^2\rho_m/A_{\text{Cu}}$) و مخرج، توانِ خنک‌کاریِ بر واحدِ طول ($h\,P\,(T_c-T_{op})$) است؛ پس $\alpha_{\text{St}}$ نسبتِ بی‌بُعدِ این دو است. شرطِ کرایو-پایداریِ کامل $\alpha_{\text{St}} \le 1$ است (گرمایش $\le$ خنک‌کاری، پس سیم همواره بازیابی می‌شود).

این رویکرد در آهنرباهای آزمایشگاهیِ بزرگِ غوطه‌ور در حمام هلیوم (که سطحِ مرطوبِ بزرگ دارند) عملی است، اما برای آهنربای [MRI]{.ltr} **عمدتاً غیرعملی** است: آهنرباهای [MRI]{.ltr} برای بیشینه‌کردنِ چگالیِ جریانِ مهندسی $J_e$ (و در نتیجه فشرده‌سازیِ آهنربا و کاهشِ هزینهٔ رسانا و هلیوم) به‌صورت **آغشتهٔ متراکم** ([densely impregnated]{.ltr}) و بدونِ کانال‌های هلیوم پیچیده می‌شوند، که $P$ و $h$ را عملاً صفر می‌کند. بنابراین آهنربای [MRI]{.ltr} **کرایو-پایدار نیست**؛ به‌جای آن بر **پایداریِ آدیاباتیک** (رشتهٔ ریز، حاشیهٔ بار/دمایی، بی‌حرکت‌سازیِ مکانیکی) و سپس بر **حفاظتِ فعالِ کوئنچ** (فصل ۲۴) تکیه می‌کند. این یک مصالحهٔ بنیادی است: $J_e$ بالا (اقتصادِ آهنربا) در برابر پایداریِ ذاتی. فهمِ این بده‌بستان، کلیدِ درکِ معماریِ کلِ آهنربای [MRI]{.ltr} است.

## تلفات جریان متناوب (AC losses) {#sec-ac-losses}

### چرا برای MRI مهم است؟

در **حالت پایای** آهنربای اصلی، جریان ثابت است و تلفات [AC]{.ltr} صفر است — این یکی از زیبایی‌های [MRI]{.ltr} ابررساناست. پس چرا اهمیت دارد؟ دو دلیل:

1. **در شارژ اولیه ([ramp-up]{.ltr})** آهنربا، که میدان از صفر به مقدار کامل می‌رسد، تغییر شار قابل‌توجهی رخ می‌دهد و تلفات [AC]{.ltr} گرما تولید می‌کند که باید توسط سامانهٔ برودتی جذب شود (تعیین‌کنندهٔ کمینه زمان شارژ).
2. **میدان‌های گذرای ناشی از گرادیان‌ها و [RF]{.ltr}**: سیم‌پیچ‌های گرادیان (فصل ۲۹) میدان‌های پالسی پرشیب ([high slew-rate]{.ltr}) تولید می‌کنند که به سیم‌پیچ اصلی نشت کرده و تلفات [AC]{.ltr} و گرمایش انگلی در رساناها و سازه‌های فلزی ایجاد می‌کنند — موضوعی که در طراحی پوشش فعال (فصل ۲۲) و کرایوستات (فصل ۲۵) باید مدیریت شود. برای آهنرباهای [HTS]{.ltr} نسل جدید که بدون حالت پایای کامل کار می‌کنند (به‌دلیل اتصالات مقاومتی)، تلفات [AC]{.ltr} حتی بحرانی‌تر است.

تلفات [AC]{.ltr} سه مؤلفهٔ اصلی دارد: **پسماند** ([hysteresis]{.ltr})، **جریان‌های جفتی** ([coupling]{.ltr}) و **جریان‌های گردابی** ([eddy]{.ltr}).

### تلفات پسماند (مدل حالت بحرانی بین)

ابررسانای نوع دو در برابر تغییر میدان مانند یک مادهٔ مغناطیسی پسماندی رفتار می‌کند: مهارسازی، گرادیان شار را «قفل» می‌کند و چرخهٔ مغناطش یک حلقهٔ پسماند می‌سازد. سطح این حلقه برابر انرژی اتلافی در هر چرخه است. برای یک رشتهٔ استوانه‌ای به قطر $d_f$ که در دامنهٔ میدان $\Delta B \gg B_p$ (میدان نفوذ) دوره می‌بیند، تلفات پسماند بر واحد حجم ابررسانا در هر چرخه (مدل بین، [Bean's critical-state model]{.ltr}):

$$
