Repository: RahmatSaeedi/mri

# کتاب جامع مهندسی MRI — ساخت یک دستگاه پیشرفته از صفر

یک **کتاب دانشنامه‌ایِ مهندسی** به زبان فارسی (راست‌به‌چپ) که خوانندهٔ دیپلمه و باانگیزه را
گام‌به‌گام تا عمقِ یک **مهندس واقعیِ MRI** پیش می‌برد — آن‌قدر عمیق که یک فرد یا تیمِ متعهد
بتواند با صرف کوشش و منابع کافی، **همهٔ زیرسامانه‌ها را طراحی و بسازد و یک دستگاه MRIِ کارکن را
یکپارچه کند**.

> این فایل، راهنمای **راه‌اندازی محیط، ویرایش و ساختِ** کتاب است. نقشهٔ کامل محتوا در
> [`outline/chapters.yml`](outline/chapters.yml) و واژگانِ کنترل‌شده در [`glossary/`](glossary/) است.

---

File: chapters/50-materials-science-selection.qmd (part 1 of 2)
---
title: "علم مواد و انتخاب آن (رسانا، دی‌الکتریک، سازه‌ای، غیرمغناطیسی، زیست‌سازگار)"
---

::: {.callout-note}
## اهداف یادگیری

پس از مطالعهٔ این فصل، خواننده باید بتواند:

- مفهوم **پذیرفتاری مغناطیسی** [(magnetic susceptibility)]{.ltr} $\chi$ را به‌عنوان معیار اصلی «غیرمغناطیسی‌بودن» در [MRI]{.ltr} تعریف کند، پارامغناطیس و دیامغناطیس و فرومغناطیس را تفکیک کند، و اثر ناهمخوانی پذیرفتاری بر یکنواختی $B_0$ و آرتیفکت تصویر را کمّی برآورد کند.
- خواص رساناها (رسانندگی، عمق پوست، ضریب کیفیت سطحی، انبساط حرارتی) را با نیازهای زیرسامانه‌های گرادیان، [RF]{.ltr} و حفاظ تطبیق دهد و میان مس، آلومینیوم، نقره، و آلیاژهای مقاومتی انتخاب کند.
- خواص دی‌الکتریک (گذردهی، عامل اتلاف $\tan\delta$، استحکام دی‌الکتریک، ثبات حرارتی) را تحلیل کند و دی‌الکتریک مناسب خازن‌های [RF]{.ltr}، بوردهای مدار و عایق‌های ولتاژبالا را برگزیند.
- خواص سازه‌ای (مدول، استحکام، خزش، انبساط حرارتی، رسانندگی گرمایی، رفتار کرایوژنیک) را برای بور، قالب گرادیان، ساختار آهنربا و کرایوستات ارزیابی کند و کامپوزیت‌ها، پلیمرها و فلزات غیرمغناطیسی را انتخاب کند.
- مواد **زیست‌سازگار** و سطوح در تماس با بیمار را بر اساس استانداردهای [ISO 10993]{.ltr} و الزامات [MR-safe/MR-conditional]{.ltr} تشخیص دهد.
- یک **گردش‌کار سامانمند انتخاب ماده** [(روش اشبی/نمودارهای ماده-ویژگی)]{.ltr} را با شاخص‌های عملکرد و قیود چندگانه برای یک قطعهٔ مشخص [MRI]{.ltr} به‌کار بندد.
- روند پیشرفت‌های ۲۰۲۳ تا ۲۰۲۶ در مواد (آهنرباهای بدون هلیوم، رساناهای [HTS]{.ltr}، کامپوزیت‌های کم‌نوفهٔ گرادیان، آهنرباهای دائمی میدان‌پایین) را بشناسد و پیامد آن‌ها را برای انتخاب ماده توضیح دهد.
:::

**پیش‌نیازها:** فصل ۷ (الکترومغناطیس کلاسیک تا معادلات ماکسول)، فصل ۸ (میدان‌های الکترومغناطیسی در ماده، شبه‌ایستایی و جریان‌های گردابی)، و فصل ۱۰ (ترمودینامیک، مکانیک آماری و فیزیک دمای پایین).

## درآمد {#sec-50-intro}

یک دستگاه [MRI]{.ltr} را می‌توان به‌عنوان یک «ماشین میدان» دید: هر زیرسامانه‌اش وظیفه دارد میدانی الکترومغناطیسی را با دقت و پایداری فوق‌العاده تولید، شکل‌دهی یا آشکار کند. اما هر میدان از درون **ماده** عبور می‌کند، و هر ماده با میدان برهم‌کنش دارد. بنابراین انتخاب ماده در [MRI]{.ltr} یک تصمیم زینتی یا صرفاً مکانیکی نیست؛ یک تصمیم **الکترومغناطیسی** است که مستقیماً بر کیفیت تصویر، ایمنی بیمار و قابلیت اطمینان دستگاه اثر می‌گذارد.

برای درک عمق مسئله، یک عدد را در نظر بگیریم. در فصل ۲۰ دیدیم که یکنواختی میدان $B_0$ باید بهتر از چند [ppm]{.ltr} (قسمت در میلیون) در حجم تصویربرداری باشد. حالا فرض کنید یک پیچ فولادی کوچک — که برای یک مهندس مکانیک «غیرمغناطیسی» به‌نظر می‌رسد چون آهنربای دستی آن را به‌سختی می‌رباید — درون قالب گرادیان به‌کار رفته باشد. حتی پذیرفتاری مغناطیسی نسبتاً کوچکِ یک فولاد زنگ‌نزن «نامناسب» (مثلاً نوع [430]{.ltr} فریتی) می‌تواند میدانی موضعی در حد ده‌ها [ppm]{.ltr} ایجاد کند و تصویر را در ناحیه‌ای وسیع تخریب کند. این تفاوت میان نگاه «مکانیکی» و نگاه «[MRI]{.ltr}» به مواد، جوهرهٔ این فصل است.

پنج خانوادهٔ مادهٔ کلیدی را در [MRI]{.ltr} تشخیص می‌دهیم — که دقیقاً همان پنج کلمهٔ عنوان فصل‌اند:

- **رساناها** [(conductors)]{.ltr}: برای سیم‌پیچ‌های گرادیان، سیم‌پیچ‌های [RF]{.ltr}، حفاظ‌ها و بدنهٔ زمین.
- **دی‌الکتریک‌ها** [(dielectrics)]{.ltr}: برای خازن‌های تنظیم/تطبیق [RF]{.ltr}، بوردهای مدار، عایق‌ها و بسترهای ساختاری.
- **مواد سازه‌ای** [(structural materials)]{.ltr}: برای بور، قالب‌ها، تخت بیمار، ساختار آهنربا و کرایوستات.
- **مواد غیرمغناطیسی** [(non-magnetic materials)]{.ltr}: این یک «خانواده» مجزا نیست بلکه یک **قید عرضی** است که بر همهٔ خانواده‌های دیگر اعمال می‌شود.
- **مواد زیست‌سازگار** [(biocompatible materials)]{.ltr}: برای سطوح در تماس با بیمار.

نخ تسبیح این پنج خانواده، یک کمیت واحد است که در ابتدای فصل آن را به‌دقت می‌سازیم: **پذیرفتاری مغناطیسی**. سپس برای هر خانواده، فیزیک و خواص کلیدی را استخراج می‌کنیم، با مثال‌های عددی واقعی مهندسی می‌کنیم، و سرانجام یک **روش سامانمند انتخاب ماده** (که از کار میشائیل اشبی الهام گرفته شده) را برای حل تصمیم‌های چندقیدی ارائه می‌دهیم. این فصل پلی است میان فیزیک پایه (فصل‌های ۷، ۸ و ۱۰) و فصل‌های ساخت و یکپارچه‌سازی که در ادامهٔ همین جلد می‌آیند (ماشین‌کاری فصل ۵۱، بوردهای مدار فصل ۵۲، طراحی مکانیکی فصل ۵۳).

## پذیرفتاری مغناطیسی: کمیت محوری انتخاب ماده در MRI {#sec-susceptibility}

### تعریف و رفتار سه‌گانهٔ ماده در میدان

وقتی مادهٔ خطی و همگنی در میدان مغناطیسی $\mathbf{H}$ قرار می‌گیرد، مغناطش [(magnetization)]{.ltr} $\mathbf{M}$ القا می‌شود:

$$
\mathbf{M} = \chi\, \mathbf{H},
$$ {#eq-susc-def}

که در آن $\chi$ **پذیرفتاری مغناطیسی حجمی** [(volume magnetic susceptibility)]{.ltr} و بی‌بعد است (در سامانهٔ [SI]{.ltr}). چگالی شار مغناطیسی به‌صورت زیر است:

$$
\mathbf{B} = \mu_0(\mathbf{H} + \mathbf{M}) = \mu_0(1 + \chi)\mathbf{H} = \mu_0 \mu_r \mathbf{H},
$$ {#eq-permeability}

که $\mu_r = 1 + \chi$ **نفوذپذیری نسبی** [(relative permeability)]{.ltr} است. سه رفتار اصلی را تفکیک می‌کنیم:

- **دیامغناطیس** [(diamagnetic)]{.ltr}: $\chi < 0$، معمولاً در حد $-10^{-5}$ تا $-10^{-6}$. ماده میدان را اندکی می‌راند. مثال‌ها: مس، آب، بافت بدن، بیشتر پلیمرها، گرافیت.
- **پارامغناطیس** [(paramagnetic)]{.ltr}: $\chi > 0$، معمولاً در حد $+10^{-5}$ تا $+10^{-3}$. ماده میدان را اندکی تقویت می‌کند. مثال‌ها: آلومینیوم، تیتانیوم، اکسیژن، بسیاری از فولادهای زنگ‌نزن آستنیتی.
- **فرومغناطیس و فری‌مغناطیس** [(ferro-/ferrimagnetic)]{.ltr}: $\chi \gg 1$ (تا $10^3$ یا بیشتر) و غیرخطی. مثال‌ها: آهن، نیکل، کبالت، فولادهای فریتی/مارتنزیتی، فریت‌ها. این مواد در [MRI]{.ltr} به‌طور کلی **ممنوع**اند مگر در نقش‌های کاملاً کنترل‌شده (مانند هستهٔ آهنرباهای دائمی، یا قطعات قطب در آهنرباهای [C-shape]{.ltr}).

نکتهٔ کلیدی مهندسی: آنچه در [MRI]{.ltr} «غیرمغناطیسی» می‌نامیم، به‌معنای $\chi = 0$ نیست — بلکه به‌معنای $|\chi|$ به‌اندازهٔ کافی کوچک است که اعوجاج میدان حاصل از آن در محدودهٔ بودجهٔ یکنواختی بماند. این یک قید کمّی است، نه دوگانهٔ بله/خیر.

#### سرچشمهٔ میکروسکوپی پذیرفتاری {#sec-micro-origin}

برای انتخاب آگاهانهٔ ماده، باید بدانیم پذیرفتاری از کجا می‌آید — موضوعی که در فصل ۹ (مکانیک کوانتومی اسپین) و فصل ۱۰ (مکانیک آماری) شالوده‌اش ساخته شد. سه سهم اصلی وجود دارد:

- **دیامغناطیسم لانژوین** [(Langevin diamagnetism)]{.ltr}: هر اتم، صرف‌نظر از ساختارش، در پاسخ به میدان یک گشتاور مغناطیسیِ القاییِ مخالف (طبق قانون لنز در سطح مدارهای الکترونی) پیدا می‌کند. این سهم همواره منفی و کوچک و **مستقل از دما** است. پذیرفتاری دیامغناطیسی تقریباً $\chi_{\text{dia}}\sim -\mu_0 n e^2\langle r^2\rangle/(6 m_e)$ که $n$ چگالی الکترون و $\langle r^2\rangle$ شعاع متوسط مدار است. چون این اثر در همهٔ مواد حضور دارد، مادهٔ بدونِ گشتاور دائمی (مثل مس، آب، پلیمرها) خالصاً دیامغناطیس است.

- **پارامغناطیسم کوری** [(Curie paramagnetism)]{.ltr}: اگر اتم‌ها گشتاور مغناطیسی دائمی (از اسپین یا تکانهٔ زاویه‌ای مداریِ ناجفت) داشته باشند، میدان آن‌ها را تا حدی هم‌راستا می‌کند و سهمی مثبت می‌افزاید که با قانون کوری $\chi_{\text{para}}=C/T$ با دما کاهش می‌یابد. این همان مکانیسمی است که قطبش هسته‌ای [MRI]{.ltr} را نیز توصیف می‌کند (فصل ۱۱)، با این تفاوت که در آنجا گشتاورها هسته‌ای‌اند.

- **پارامغناطیسم پاؤلی** [(Pauli paramagnetism)]{.ltr}: در فلزات، الکترون‌های هدایت یک پارامغناطیسم کوچک و **تقریباً مستقل از دما** ایجاد می‌کنند که با چگالی حالات در تراز فرمی متناسب است.

پذیرفتاری مشاهده‌شده، جمعِ این سهم‌هاست؛ علامتِ نهایی به این بستگی دارد که کدام غالب است. این چرا اهمیت دارد؟ چون **وابستگی دمایی** را توضیح می‌دهد: مواد پارامغناطیسِ کوری در دمای کرایوژنیک پذیرفتاریِ بسیار بزرگ‌تری دارند (چون $\chi\propto1/T$). یک قطعهٔ پارامغناطیسِ به‌ظاهر بی‌ضرر در دمای اتاق، می‌تواند در نزدیکی [4 K]{.ltr} پذیرفتاریِ ده‌ها برابر داشته باشد و یکنواختی آهنربای ابررسانا را مختل کند — تله‌گاهی که در طراحی قطعات داخل کرایوستات (فصل ۲۵) باید لحاظ شود.

::: {.callout-note}
## نکتهٔ واحدها: SI در برابر CGS
در منابع قدیمی‌تر و بسیاری از جدول‌های پذیرفتاری، مقادیر در سامانهٔ [CGS]{.ltr} داده می‌شوند. رابطهٔ تبدیل: $\chi_{\text{SI}} = 4\pi\,\chi_{\text{CGS}}$. همواره پیش از استفاده از یک مقدار جدولی، سامانهٔ واحدش را وارسی کنید؛ خطای ضریب $4\pi \approx 12.57$ در محاسبهٔ آرتیفکت بسیار رایج است.
:::

### چرا ناهمخوانی پذیرفتاری مهم است: اعوجاج میدان

تصور رایج این است که اگر همهٔ قطعات دستگاه از یک مادهٔ یکسان ساخته شوند، پذیرفتاری اهمیتی ندارد. این نادرست است. در [MRI]{.ltr}، بیمار (آب با $\chi_{\text{آب}} \approx -9.05\times10^{-6}$) درون بور قرار می‌گیرد و هوای اطرافش $\chi_{\text{هوا}} \approx +0.36\times10^{-6}$ دارد. هر **مرز** میان دو ماده با پذیرفتاری متفاوت، منبع اعوجاج میدان است. عاملِ مؤثر، **ناهمخوانی** [(mismatch)]{.ltr} $\Delta\chi$ است، نه مقدار مطلق $\chi$.

برای یک هندسهٔ ساده — کرهٔ مادهٔ با پذیرفتاری $\chi_i$ در محیطی با پذیرفتاری $\chi_e$ و میدان زمینهٔ $B_0$ — میدان داخلی یکنواخت و میدان خارجی دوقطبی است. تغییر میدان درون کره نسبت به زمینه:

$$
\Delta B_{\text{in}} = \frac{2(\chi_i - \chi_e)}{3 + \chi_i + 2\chi_e}\, B_0 \approx \frac{2}{3}\,\Delta\chi\, B_0 \quad (|\chi| \ll 1),
$$ {#eq-sphere-shift}

و بیرون کره، در فاصلهٔ $r$ از مرکز و زاویهٔ قطبی $\theta$ نسبت به $B_0$:

$$
\Delta B_z(r,\theta) \approx \frac{\Delta\chi}{3}\left(\frac{a}{r}\right)^3 (3\cos^2\theta - 1)\, B_0,
$$ {#eq-sphere-outside}

که $a$ شعاع کره است. این میدان دوقطبی است که آرتیفکت‌های پذیرفتاری اطراف ایمپلنت‌ها، حباب‌های هوا و قطعات فلزی را تولید می‌کند.

ریشهٔ فیزیکی این روابط، **عامل میدان‌زدا** [(demagnetizing factor)]{.ltr} $N$ است. شهودِ آن ساده است: وقتی جسم مغناطیده می‌شود، در سطح آن «بارهای مغناطیسیِ» مؤثری ظاهر می‌شوند که خودشان میدانی **مخالف** مغناطش درون جسم می‌سازند؛ این میدانِ خودکاهنده، همان میدان‌زداست و $N$ سهم آن را اندازه می‌گیرد ($N=0$ یعنی بی‌اثر، $N=1$ یعنی بیشینه). از نظر ریاضی، $N$ از حل معادلهٔ لاپلاس برای پتانسیل مغناطیسی اسکالر $\psi_m$ (که $\mathbf{H} = -\nabla\psi_m$ در ناحیهٔ بی‌جریان) با شرط‌های مرزی پیوستگیِ مؤلفهٔ مماسی $\mathbf{H}$ و مؤلفهٔ عمودی $\mathbf{B}$ به‌دست می‌آید. برای کره $N = 1/3$ (در هر سه راستا)، و میدان داخلیِ یکنواخت $\mathbf{H}_{\text{in}} = \mathbf{H}_0/(1 + N\chi_i)$ است؛ از همین‌جا (با $\chi_e=0$) رابطهٔ @eq-sphere-shift نتیجه می‌شود. این موضوع در فصل ۸ (شبه‌ایستایی) با جزئیات بیشتر آمده است.

#### اشتقاق کامل میدان کرهٔ مغناطیده {#sec-50-sphere-derivation}

برای آنکه خواننده بتواند این روابط را خود بازتولید کند، اشتقاق گام‌به‌گام را می‌آوریم. در ناحیه‌ای که جریان آزاد وجود ندارد، $\nabla\times\mathbf{H}=0$، پس $\mathbf{H} = -\nabla\psi_m$. در مادهٔ خطی $\mathbf{B}=\mu_0\mu_r\mathbf{H}$ و $\nabla\cdot\mathbf{B}=0$، بنابراین در هر دو ناحیهٔ داخل و خارج کره پتانسیل از معادلهٔ لاپلاس پیروی می‌کند:

$$
\nabla^2 \psi_m = 0.
$$ {#eq-laplace-psi}

با تقارن محوری حول راستای میدان زمینه $\mathbf{H}_0 = H_0\hat{z}$، جواب عمومی برحسب چندجمله‌ای‌های لژاندر $P_\ell(\cos\theta)$ نوشته می‌شود. تنها هماهنگ مرتبهٔ اول ($\ell=1$، یعنی $P_1=\cos\theta$) به میدان یکنواخت زمینه و دوقطبیِ پاسخ می‌انجامد؛ پس:

$$
\begin{aligned}
\psi_m^{\text{in}}(r,\theta) &= A\,r\cos\theta, \\
\psi_m^{\text{out}}(r,\theta) &= \left(-H_0 r + \frac{C}{r^2}\right)\cos\theta,
\end{aligned}
$$ {#eq-psi-ansatz}

که جملهٔ $-H_0 r\cos\theta = -H_0 z$ همان پتانسیلِ میدان یکنواخت زمینه است (زیرا $-\nabla(-H_0 z)=H_0\hat{z}$)، و جملهٔ $C/r^2$ یک میدان دوقطبیِ خالص است که در بی‌نهایت صفر می‌شود. در داخل، جملهٔ $\propto 1/r^2$ به‌دلیل واگرایی در مبدأ حذف می‌شود.

دو شرط مرزی در $r=a$ اعمال می‌شوند:

۱. پیوستگی مؤلفهٔ مماسی $\mathbf{H}$، که معادل پیوستگی خودِ $\psi_m$ است:

$$
A\,a = -H_0 a + \frac{C}{a^2}.
$$ {#eq-bc-tangential}

۲. پیوستگی مؤلفهٔ عمودی $\mathbf{B}$، یعنی $\mu_r^{\text{in}} \partial_r\psi_m^{\text{in}} = \mu_r^{\text{out}}\partial_r\psi_m^{\text{out}}$ (با $\mu_r^{\text{out}}=1$ برای خلأ/هوا):

$$
(1+\chi_i)\,A = -H_0 - \frac{2C}{a^3}.
$$ {#eq-bc-normal}

از @eq-bc-tangential داریم $A = -H_0 + C/a^3$. جای‌گذاری در @eq-bc-normal:

$$
(1+\chi_i)\left(-H_0 + \frac{C}{a^3}\right) = -H_0 - \frac{2C}{a^3}.
$$

با مرتب‌سازی و حل برای $C$:

$$
\begin{aligned}
\frac{C}{a^3}\big[(1+\chi_i)+2\big] &= (1+\chi_i)H_0 - H_0 = \chi_i H_0 \\
&\Longrightarrow\;
\frac{C}{a^3} = \frac{\chi_i}{3+\chi_i}\,H_0.
\end{aligned}
$$ {#eq-C-solve}

اکنون نتایج فیزیکی استخراج می‌شوند. میدان داخلی $H_{\text{in}} = -\partial_z\psi_m^{\text{in}} = -A$ یکنواخت است:

$$
\begin{aligned}
H_{\text{in}} &= -A = H_0 - \frac{C}{a^3} = H_0\left(1 - \frac{\chi_i}{3+\chi_i}\right) \\
&= \frac{3\,H_0}{3+\chi_i} = \frac{H_0}{1 + \tfrac{1}{3}\chi_i},
\end{aligned}
$$ {#eq-Hin-derived}

که دقیقاً فرم $\mathbf{H}_{\text{in}}=\mathbf{H}_0/(1+N\chi_i)$ با $N=1/3$ است — همان عامل میدان‌زدای کره. مؤلفهٔ $z$ القای مغناطیسی داخل کره $B_{\text{in}} = \mu_0(1+\chi_i)H_{\text{in}}$ است؛ تغییر آن نسبت به زمینهٔ $B_0=\mu_0 H_0$ (برای $\chi_e=0$ و $|\chi_i|\ll1$):

$$
\begin{aligned}
\Delta B_{\text{in}} &= B_{\text{in}} - B_0 = \mu_0 H_0\left(\frac{1+\chi_i}{1+\tfrac{1}{3}\chi_i} - 1\right) \\
&\approx \mu_0 H_0\cdot\frac{2}{3}\chi_i = \frac{2}{3}\,\chi_i\, B_0,
\end{aligned}
$$ {#eq-dBin-derived}

که با محیط دلخواه به $\frac{2}{3}\Delta\chi B_0$ تعمیم می‌یابد و @eq-sphere-shift را بازتولید می‌کند. بیرون کره، پتانسیل دوقطبی $\psi_m^{\text{out,dip}} = (C/r^2)\cos\theta$ با $C = \tfrac{1}{3}\chi_i a^3 H_0$ (در حد خطی) است. میدان دوقطبی $\mathbf{H} = -\nabla\psi_m$ مؤلفهٔ $z$ زیر را دارد:

$$
H_z^{\text{dip}} = -\partial_z\!\left(\frac{C\cos\theta}{r^2}\right) = \frac{C}{r^3}(3\cos^2\theta-1),
$$ {#eq-Hz-dipole}

که با ضرب در $\mu_0$ و جای‌گذاری $C$، رابطهٔ @eq-sphere-outside را به دست می‌دهد. **نکتهٔ ظریف مهم:** آنچه در [MRI]{.ltr} روی فاز سیگنال اثر می‌گذارد فقط مؤلفهٔ $B_z$ (هم‌راستا با $B_0$) است، نه بزرگیِ $|\mathbf{B}|$؛ زیرا فرکانس لارمور به مؤلفهٔ موازی با چارچوب چرخان حساس است و مؤلفه‌های عرضیِ کوچک تنها در مرتبهٔ دوم اثر می‌گذارند (فصل ۱۱ و ۱۳). این همان دلیلی است که الگوی آرتیفکت پذیرفتاری همیشه تقارن دوقطبیِ $(3\cos^2\theta-1)$ دارد — با لوب‌های مثبت روی محور $z$ و لوب منفی در صفحهٔ استوایی، و سطوح صفرِ مخروطی در زاویهٔ جادویی $\theta=54.7^\circ$ (که $3\cos^2\theta-1=0$).

این تقارن، چند پیامد تشخیصی فوری دارد که مهندس باید بشناسد: (الف) آرتیفکت پذیرفتاری همواره دارای نواحی مثبت و منفی جابه‌جایی فرکانس است (نه یک‌طرفه)؛ (ب) جهت کشیدگیِ آرتیفکت به جهت $B_0$ گره خورده است و با چرخش بیمار/قطعه تغییر می‌کند؛ (پ) چون انتگرال $(3\cos^2\theta-1)$ روی کل فضای خارج کره صفر است، اعوجاج خالصِ شار از حجم بزرگ صفر می‌شود — اثر، موضعی و نزدیک به مرز است.

**وابستگی به هندسه و جهت‌گیری.** عامل میدان‌زدا به شکل قطعه و جهت‌گیری آن نسبت به $B_0$ بستگی دارد و همین، یک قاعدهٔ مهم مهندسی می‌سازد: یک سیم یا میلهٔ بلند، اگر **موازی** با $B_0$ قرار گیرد آرتیفکت بسیار کمتری نسبت به حالت **عمود** تولید می‌کند. برای استوانهٔ نامتناهی، عامل میدان‌زدا در راستای محور صفر و در راستای عرضی $1/2$ است. تغییر میدان داخلی استوانه:

$$
\begin{aligned}
\Delta B_{\text{in}}^{\parallel} &\approx \Delta\chi\, B_0 \quad(\text{محور}\parallel B_0), \\
\Delta B_{\text{in}}^{\perp} &\approx \frac{1}{2}\,\Delta\chi\, B_0 \quad(\text{محور}\perp B_0),
\end{aligned}
$$ {#eq-cylinder-shift}

و میدان مزاحم بیرونی استوانهٔ عرضی به‌جای $1/r^3$ کره، با $1/r^2$ کاهش می‌یابد (دوقطبی خطی به‌جای دوقطبی نقطه‌ای). نتیجهٔ عملی: هنگام مسیریابی سیم‌ها، پیچ‌ها و میله‌های ساختاری نزدیک حجم تصویربرداری، هم‌راستاکردن آن‌ها با $B_0$ (محور بور در آهنرباهای استوانه‌ای) آرتیفکت را کاهش می‌دهد.

**تعمیم به بیضی‌گون و قاعدهٔ مجموع.** عامل میدان‌زدا برای هر بیضی‌گونِ کلی سه مؤلفهٔ اصلی $N_x, N_y, N_z$ دارد که در یک **قاعدهٔ مجموع** صدق می‌کنند:

$$
N_x + N_y + N_z = 1.
$$ {#eq-demag-sum}

این قاعده، نتیجهٔ مستقیمِ آن است که اگر بیضی‌گون به‌طور همگن و در راستای یکی از محورهای اصلی $i$ مغناطیده شود، میدانِ میدان‌زدای داخلی $H_{d,i}=-N_i M$ است؛ نوشتنِ این رابطه برای هر سه محور و جمعِ آن‌ها نشان می‌دهد که مجموع $N_x+N_y+N_z$ مستقل از شکلِ بیضی‌گون و همواره برابر $1$ است. (برای کره، تقارن ایجاب می‌کند هر سه برابر باشند، پس $N_x=N_y=N_z=1/3$.) جدول زیر مقادیر $N_z$ (در راستای میدان $B_0$) را برای هندسه‌های پرتکرار گرد می‌آورد:

| هندسه و جهت‌گیری نسبت به $B_0$ | $N_z$ | تغییر میدان داخلی $\Delta B_{\text{in}}$ |
|---|---|---|
| کره | $1/3$ | $\tfrac{2}{3}\,\Delta\chi\,B_0$ |
| استوانهٔ بلند، محور $\parallel B_0$ | $0$ | $\Delta\chi\,B_0$ |
| استوانهٔ بلند، محور $\perp B_0$ | $1/2$ | $\tfrac{1}{2}\,\Delta\chi\,B_0$ |
| صفحهٔ نازک، صفحه $\perp B_0$ (عمود) | $1$ | $0$ |
| صفحهٔ نازک، صفحه $\parallel B_0$ (موازی) | $0$ | $\Delta\chi\,B_0$ |

: عامل میدان‌زدا و جابه‌جایی میدان داخلی برای هندسه‌های رایج {#tbl-demag}

رابطهٔ عمومیِ جابه‌جایی میدان داخلی برای هر بیضی‌گون، در حد خطی $|\chi|\ll1$ و با محیط مرجعِ خنثی ($\chi_e=0$)، شکل سادهٔ زیر را دارد:

$$
\Delta B_{\text{in}} = (1 - N_z)\,\Delta\chi\, B_0,
$$ {#eq-ellipsoid-shift}

که در آن $N_z$ همان عامل میدان‌زدا در راستای $B_0$ است. این تنها رابطه‌ای است که لازم داریم؛ بازنشاندن $N_z=1/3$ (کره)، $N_z=0$ (استوانهٔ موازی)، $N_z=1/2$ (استوانهٔ عمود)، $N_z=1$ و $N_z=0$ (ورقهٔ نازکِ عمود و موازی) دقیقاً همهٔ سطرهای جدول @tbl-demag را بازتولید می‌کند. (اشتقاق گام‌به‌گامِ آن، برای کره با $N_z=1/3$، در @eq-dBin-derived انجام شد؛ برای بیضی‌گونِ کلی، تنها کافی است $1/3$ را با $N_z$ هندسهٔ موردنظر جایگزین کنیم، زیرا میدان داخلی $H_{\text{in}}=H_0/(1+N_z\chi)$ است.) **بینش طراحی کلیدی:** یک ورقهٔ نازکِ پارامغناطیس که سطح بزرگش عمود بر $B_0$ باشد، تقریباً هیچ جابه‌جایی میدان داخلی ندارد ($N_z=1$)، اما اگر همان ورقه موازی $B_0$ بچرخد بدترین حالت می‌شود. به‌همین دلیل در طراحی حفاظ‌ها و صفحات فلزی نزدیک حجم تصویربرداری، جهت‌گیری نسبت به $B_0$ به‌اندازهٔ انتخاب ماده اهمیت دارد.

**مثال عددی ۱ — حباب هوا در بافت.** اختلاف پذیرفتاری هوا و آب $\Delta\chi = (0.36 - (-9.05))\times10^{-6} = 9.41\times10^{-6}$ است. در [3 T]{.ltr}، تغییر میدان درون یک حفرهٔ هوای کروی تقریباً $\frac{2}{3}\times 9.41\times10^{-6}\times 3 = 1.88\times10^{-5}\ \text{T} = 18.8\ \mu\text{T}$ است. فرکانس لارمور پروتون $\gamma/2\pi = 42.58\ \text{MHz/T}$ است، پس جابه‌جایی فرکانسی $\Delta f = 42.58\times10^6 \times 1.88\times10^{-5} \approx 800\ \text{Hz}$. این جابه‌جایی، آرتیفکت قابل‌توجهی در توالی‌های [GRE]{.ltr} و [EPI]{.ltr} پدید می‌آورد (فصل ۴۵). همین فیزیک، دلیل اساسی حساسیت [MRI]{.ltr} به ماده است.

**مثال عددی ۲ — قطعهٔ تیتانیوم در برابر فولاد.** فرض کنید قطعه‌ای با ابعاد مشخص در فاصلهٔ معین از مرکز حجم تصویربرداری قرار دارد. تیتانیوم $\chi_{\text{Ti}} \approx +182\times10^{-6}$ و فولاد زنگ‌نزن آستنیتی نوع [316L]{.ltr} (در حالت کاملاً آنیل و غیرمغناطیسی) $\chi \approx +(3\text{–}9)\times10^{-3}$ دارد — یعنی حدود ۱۶ تا ۵۰ برابر تیتانیوم. چون $\Delta B \propto \Delta\chi$، اعوجاج میدان فولاد [316L]{.ltr} ده‌ها برابر تیتانیوم است. این توضیح می‌دهد چرا برای قطعات نزدیک به ناحیهٔ تصویربرداری، تیتانیوم یا برنج یا کامپوزیت به فولاد ترجیح داده می‌شود حتی وقتی فولاد «غیرمغناطیسی» نامیده می‌شود.

**مثال عددی ۲ب — بودجهٔ پذیرفتاری: از یکنواختی [ppm]{.ltr} تا حداکثر $\Delta\chi$ مجاز.** این محاسبه‌ای است که مهندس واقعاً در طراحی انجام می‌دهد. فرض کنید مشخصهٔ یکنواختی $B_0$ ایجاب می‌کند که هیچ منبع موضعی نباید بیش از $\delta B_{\max}=1\ \text{ppm}$ از $B_0$ اعوجاج در فاصلهٔ $r=10\ \text{cm}$ بیفزاید (مثلاً برای یک پیچ ساختاری). یک پیچ کروی‌سان به شعاع مؤثر $a=3\ \text{mm}$ را در نظر بگیرید؛ بدترین حالت روی محور ($\theta=0$، که $3\cos^2\theta-1=2$) از @eq-sphere-outside:

$$
\frac{\Delta B_z}{B_0} = \frac{\Delta\chi}{3}\left(\frac{a}{r}\right)^3\cdot 2 = \frac{2\Delta\chi}{3}\left(\frac{0.003}{0.10}\right)^3 = \frac{2\Delta\chi}{3}\times 2.7\times10^{-5}.
$$

با قراردادن $\Delta B_z/B_0 = 1\times10^{-6}$ و حل برای $\Delta\chi$:

$$
\Delta\chi_{\max} = \frac{3\times10^{-6}}{2\times2.7\times10^{-5}} = 5.6\times10^{-2} = 5.6\times10^{4}\ \text{ppm}.
$$

این عدد در نگاه اول گشاده به‌نظر می‌رسد و حتی فولاد [316L]{.ltr} را مجاز می‌سازد — اما نکتهٔ ظریف این است که این فقط یک منبع است؛ ده‌ها پیچ، صدها مرز ماده، و خودِ بیمار به‌طور هم‌زمان مشارکت می‌کنند و باید جذرِ-مجموعِ-مربعات یا حتی جمع خطیِ بدترین‌حالت اعوجاج‌ها در بودجه بماند. مهم‌تر، اگر همان پیچ به $r=2\ \text{cm}$ نزدیک شود، چون $\Delta B\propto r^{-3}$، اعوجاج $125$ برابر بزرگ‌تر می‌شود و $\Delta\chi_{\max}$ مجاز به $4.5\times10^{2}\ \text{ppm}$ سقوط می‌کند — حالا فقط تیتانیوم یا مواد بهتر مجازند. درس مهندسی: **بودجهٔ پذیرفتاری شدیداً به فاصله وابسته است**، و قاعدهٔ سرانگشتی «هرچه نزدیک‌تر، ماده باید تمیزتر» را کمّی می‌کند.

### جدول پذیرفتاری مواد مهندسی MRI

جدول زیر مقادیر پذیرفتاری حجمی [SI]{.ltr} (در دمای اتاق، تقریبی) را برای مواد رایج گرد می‌آورد. این جدول مرجع اصلی تصمیم‌گیری «غیرمغناطیسی‌بودن» است.

| ماده | $\chi$ [SI]{.ltr} (تقریبی) | رفتار | یادداشت کاربرد |
|---|---|---|---|
| مس ([Cu]{.ltr}) | $-9.6\times10^{-6}$ | دیا | عالی برای [RF]{.ltr}/گرادیان |
| نقره ([Ag]{.ltr}) | $-24\times10^{-6}$ | دیا | بهترین رسانندگی |
| طلا ([Au]{.ltr}) | $-34\times10^{-6}$ | دیا | روکش، تماس‌ها |
| آلومینیوم ([Al]{.ltr}) | $+21\times10^{-6}$ | پارا | سبک، حفاظ گرادیان |
| تیتانیوم ([Ti]{.ltr}) | $+182\times10^{-6}$ | پارا | سازه‌ای، ایمپلنت |
| برنج ([Cu-Zn]{.ltr}) | $\approx -10\times10^{-6}$ | دیا/پارا | اتصالات [RF]{.ltr} |
| فولاد زنگ‌نزن [316L]{.ltr} (آنیل) | $+(3\text{–}9)\times10^{-3}$ | پارا | فقط با فاصله |
| فولاد زنگ‌نزن [304]{.ltr} (کارسرد) | $\sim 10^{-2}$ تا فرومغناطیس | پارا/فرو | اجتناب نزدیک بور |
| فولاد زنگ‌نزن [430]{.ltr} (فریتی) | $\gg 1$ | فرومغناطیس | **ممنوع** |
| آب / بافت نرم | $-9.05\times10^{-6}$ | دیا | مرجع بیمار |
| هوا | $+0.36\times10^{-6}$ | پارا | مرجع محیط |
| پلی‌اتیلن / [PEEK]{.ltr} / [PTFE]{.ltr} | $\sim -10\times10^{-6}$ | دیا | عالی، شبه‌بافت |
| شیشه/کوارتز | $-(10\text{–}13)\times10^{-6}$ | دیا | پنجره، فانتوم |
| کربن (گرافیت) | $-(14\text{–}600)\times10^{-6}$ (ناهمسانگرد) | دیا | [CFRP]{.ltr} با احتیاط |
| زیرکونیا ($\mathrm{ZrO_2}$) | $\sim -10\times10^{-6}$ | دیا | یاتاقان، ابزار |
| بیسموت ([Bi]{.ltr}) | $-165\times10^{-6}$ | دیا قوی | مرجع جبران‌ساز |

: پذیرفتاری مغناطیسی مواد رایج مهندسی [MRI]{.ltr} {#tbl-susceptibility}

نکتهٔ مهم دربارهٔ فولادهای زنگ‌نزن: «زنگ‌نزن» به‌هیچ‌وجه به‌معنای «غیرمغناطیسی» نیست. فولادهای **آستنیتی** (سری ۳۰۰، مانند [316L]{.ltr} و [304]{.ltr}) در حالت کاملاً آنیل تقریباً پارامغناطیس‌اند، اما کارِ سرد [(cold work)]{.ltr} مانند خم‌کاری، ماشین‌کاری یا کشش، می‌تواند فاز مارتنزیت فرومغناطیس القا کند و پذیرفتاری را به‌شدت بالا ببرد. فولادهای **فریتی** (سری ۴۰۰) و **مارتنزیتی** ذاتاً فرومغناطیس‌اند و باید کاملاً اجتناب شوند. برای کاربردهای حساس، تیتانیوم، آلومینیوم، برنج، مفرغ بریلیومی غیرمغناطیسی یا کامپوزیت‌ها انتخاب اول‌اند.

### نکتهٔ ساخت: تطبیق پذیرفتاری و جبران‌سازی

یک تکنیک پیشرفته، **تطبیق پذیرفتاری** [(susceptibility matching)]{.ltr} است: ساختن یک سازه از ترکیبی از مواد دیامغناطیس و پارامغناطیس به‌گونه‌ای که پذیرفتاری مؤثر آن به آب یا هوا نزدیک شود. برای مثال، سیم‌پیچ‌های [RF]{.ltr} با میدان‌فوق‌بالا گاهی روی بستر «شبه‌بافت» قرار می‌گیرند، یا قطعات مسی با یک لایهٔ نازک پارامغناطیس پوشش داده می‌شوند تا اعوجاج موضعی کاهش یابد. این رویکرد در ساخت پروب‌های میدان [(field probes)]{.ltr} و میکروسیم‌پیچ‌ها [(microcoils)]{.ltr} اهمیت ویژه دارد.

**مبنای کمّی قانون مخلوط.** برای یک کامپوزیتِ دو‌فازی با کسر حجمی $\phi$ از فاز پارامغناطیس ($\chi_p>0$) و $1-\phi$ از فاز دیامغناطیس ($\chi_d<0$)، پذیرفتاری مؤثر در تقریب میدان‌میانگین تقریباً جمع وزنی است:

$$
\chi_{\text{eff}} \approx \phi\,\chi_p + (1-\phi)\,\chi_d.
$$ {#eq-susc-mixing}

برای تطبیق با آب ($\chi_w=-9.05\times10^{-6}$)، کسر لازم را از $\chi_{\text{eff}}=\chi_w$ حل می‌کنیم. **مثال:** برای تطبیق یک قطعهٔ مسی ($\chi_d=-9.6\times10^{-6}$) با هوا ($\chi_a\approx+0.36\times10^{-6}$) با افزودن یک پوشش پارامغناطیسِ پلاتین/پالادیوم ($\chi_p\approx+200\times10^{-6}$)، کسر حجمی $\phi=(\chi_a-\chi_d)/(\chi_p-\chi_d)=(0.36+9.6)/(200+9.6)\times10^{-6}/10^{-6} = 9.96/209.6 \approx 0.048$، یعنی حدود ۵٪ پارامغناطیس کافی است. تجاری‌سازیِ این ایده، آلیاژهای مهندسی‌شدهٔ تطبیق‌پذیرفتاری (مانند آلیاژهای پایه‌-مس با افزودنی‌های پارامغناطیس) است که پذیرفتاری‌شان عمداً به نزدیکی صفر تنظیم شده تا برای سرسوزن‌های زیست‌پزشکی [MR-Conditional]{.ltr} و میکروسیم‌پیچ‌ها به‌کار روند. توجه کنید که این تطبیق فقط در مرتبهٔ اول دقیق است و به‌دلیل ناهمسانگردی توزیع فازها، اعوجاجِ پسماند مرتبهٔ دومی باقی می‌ماند.

## رساناها: انتخاب برای گرادیان، RF و حفاظ {#sec-conductors}

### معیارهای کلیدی رسانا

رسانای [MRI]{.ltr} باید چند خاصیت را هم‌زمان برآورده کند:

- **رسانندگی الکتریکی بالا** $\sigma$ (یا مقاومت ویژهٔ پایین $\rho = 1/\sigma$): برای کاهش تلفات اهمی و گرمایش.
- **پذیرفتاری مغناطیسی پایین**: تا میدان را اعوجاج ندهد.
- **رسانندگی گرمایی مناسب** $k$ و **انبساط حرارتی** $\alpha$ کنترل‌شده: به‌ویژه در گرادیان‌ها که توان حرارتی بالایی پراکنده می‌کنند.
- **استحکام مکانیکی** کافی برای تحمل نیروهای لورنتس (در گرادیان‌ها این نیروها بسیار بزرگ‌اند؛ فصل ۳۰).
- **قابلیت لحیم‌کاری/جوش/اتصال** و دوام در برابر خستگی.

جدول زیر چهار رسانای اصلی را مقایسه می‌کند:

| خاصیت (دمای اتاق) | مس ([Cu]{.ltr}) | آلومینیوم ([Al]{.ltr}) | نقره ([Ag]{.ltr}) | طلا ([Au]{.ltr}) |
|---|---|---|---|---|
| مقاومت ویژه $\rho$ ($\mathrm{n}\Omega\cdot\mathrm{m}$) | 16.8 | 26.5 | 15.9 | 22.1 |
| رسانندگی نسبی (Cu=100%) | 100 | 63 | 105 | 76 |
| چگالی ($g/cm^3$) | 8.96 | 2.70 | 10.49 | 19.3 |
| رسانندگی گرمایی $k$ ([W/m·K]{.ltr}) | 401 | 237 | 429 | 318 |
| انبساط حرارتی $\alpha$ ([ppm/K]{.ltr}) | 16.5 | 23.1 | 18.9 | 14.2 |
| پذیرفتاری $\chi$ ($\times 10^{-6}$) | −9.6 | +21 | −24 | −34 |
| هزینهٔ نسبی | متوسط | پایین | بالا | بسیار بالا |

: مقایسهٔ رساناهای اصلی [MRI]{.ltr} {#tbl-conductors}

### عمق پوست و فرکانس

در فرکانس‌های [RF]{.ltr}، جریان در لایهٔ نازکی نزدیک سطح رسانا متمرکز می‌شود — پدیدهٔ **اثر پوستی** [(skin effect)]{.ltr}. عمق پوست:

$$
\delta = \sqrt{\frac{2\rho}{\omega\mu_0\mu_r}} = \sqrt{\frac{\rho}{\pi f \mu_0 \mu_r}}.
$$ {#eq-skin-depth}

**اشتقاق از معادلات ماکسول.** این رابطه خودسرانه نیست؛ مستقیماً از معادلات ماکسول در یک رسانای خوب می‌آید (فصل ۷ و ۸). در رسانا، جریان جابه‌جایی نسبت به جریان رسانش ناچیز است ($\sigma \gg \omega\varepsilon$)، پس معادلهٔ آمپر به $\nabla\times\mathbf{H}=\mathbf{J}=\sigma\mathbf{E}$ ساده می‌شود. با گرفتن کرل از قانون فارادی $\nabla\times\mathbf{E}=-\partial_t\mathbf{B}$ و استفاده از $\nabla\cdot\mathbf{E}=0$ (نبود بار آزاد در حجم رسانا)، به معادلهٔ پخش [(diffusion equation)]{.ltr} می‌رسیم:

$$
\nabla^2\mathbf{E} = \mu_0\mu_r\sigma\,\frac{\partial\mathbf{E}}{\partial t}.
$$ {#eq-diffusion-E}

برای موج هماهنگ زمانی $\mathbf{E}\propto e^{j\omega t}$ که در راستای $x$ (عمود بر سطح، به‌سمت داخل) نفوذ می‌کند، این به $\partial_x^2 E = j\omega\mu_0\mu_r\sigma\,E$ تبدیل می‌شود. جواب میرا $E(x)=E_0\,e^{-\gamma x}$ با ثابت انتشار:

$$
\gamma = \sqrt{j\omega\mu_0\mu_r\sigma} = (1+j)\sqrt{\frac{\omega\mu_0\mu_r\sigma}{2}} = \frac{1+j}{\delta},
$$ {#eq-gamma-skin}

که در آن از $\sqrt{j}=(1+j)/\sqrt{2}$ استفاده شد. بخش حقیقی $1/\delta$ نرخ میرایی است، پس میدان (و چگالی جریان) به‌صورت $e^{-x/\delta}$ افت می‌کند و در عمق $\delta$ به $1/e\approx0.368$ مقدار سطحی می‌رسد. بخش موهومی نشان می‌دهد که فاز جریان نیز با عمق می‌چرخد. این همان @eq-skin-depth است؛ توجه کنید که $\delta\propto f^{-1/2}$، یعنی هر چهار برابر شدن فرکانس، عمق پوست را نصف می‌کند.

برای مس ($\rho = 16.8\ \text{n}\Omega\cdot\text{m}$, $\mu_r \approx 1$) در فرکانس لارمور [3 T]{.ltr} (یعنی $f = 127.7\ \text{MHz}$):

$$
\delta = \sqrt{\frac{16.8\times10^{-9}}{\pi\times 127.7\times10^{6}\times 4\pi\times10^{-7}}} \approx 5.76\ \mu\text{m}.
$$

برای [1.5 T]{.ltr} ($f = 63.9\ \text{MHz}$) عمق پوست $\approx 8.1\ \mu\text{m}$ است. این نتیجهٔ مهم مهندسی دارد: در [RF]{.ltr}، فقط چند میکرومتر سطحیِ رسانا جریان حمل می‌کند، پس **روکش سطحی** [(surface plating)]{.ltr} با نقره یا طلا روی یک هستهٔ ارزان‌تر می‌تواند رسانندگی مؤثر سطحی را بهبود دهد و در عین حال هزینه را کاهش دهد. همچنین، صافی سطح در مقیاس میکرون مهم می‌شود: زبری سطح بیش از عمق پوست، طول مؤثر مسیر جریان را افزایش می‌دهد و [Q]{.ltr} را کاهش می‌دهد.

مقاومت سطحی [(surface resistance)]{.ltr} برای رسانای خوب:

$$
R_s = \frac{1}{\sigma\delta} = \sqrt{\frac{\pi f \mu_0 \mu_r}{\sigma}} = \sqrt{\pi f \mu_0 \mu_r \rho}.
$$ {#eq-surface-resistance}

برای مس در [127.7 MHz]{.ltr}: $R_s = \sqrt{\pi\times127.7\times10^6\times4\pi\times10^{-7}\times16.8\times10^{-9}} \approx 2.9\ \text{m}\Omega/\square$.

### کاربرد ۱: سیم‌پیچ گرادیان — جریان زیاد، فرکانس صوتی، گرمای زیاد

سیم‌پیچ‌های گرادیان جریان‌هایی صدها آمپری را با فرکانس‌های صوتی (تا چند کیلوهرتز) سوییچ می‌کنند. در این فرکانس عمق پوست مس $\delta \approx 1.19\ \text{mm}$ در [3 kHz]{.ltr} است (از همان @eq-skin-depth)، پس از هادی‌های توپُر (یا تخت پهن) استفاده می‌شود، نه روکش نازک. توجه کنید که این عمق با مرتبهٔ ضخامت هادی قابل‌مقایسه است، پس در طراحی دقیق گرادیان، اثر پوستی و اثر مجاورت [(proximity effect)]{.ltr} توزیع جریان و مقاومت [AC]{.ltr} مؤثر را تغییر می‌دهند و نمی‌توان صرفاً مقاومت [DC]{.ltr} را به‌کار برد (فصل ۳۰). معیارهای حاکم:

- **رسانندگی حجمی بالا**: مس انتخاب استاندارد است. آلومینیوم گاهی برای صفحات حفاظ گرادیان (به‌دلیل سبکی) به‌کار می‌رود.
- **مدیریت حرارت**: توان پراکنده‌شده می‌تواند کیلووات باشد؛ هادی‌های مسی توخالی با خنک‌کاری آبی داخلی رایج‌اند (فصل ۳۰).
- **نیروی لورنتس و خستگی**: سوییچینگ مکرر، نیروهای متناوب و در نتیجه نوفهٔ صوتی و خستگی مکانیکی ایجاد می‌کند؛ مس آنیل‌شدهٔ نرم در برابر سختِ کارشده انتخابی است که بین استحکام خستگی و رسانندگی مصالحه می‌کند.

**مثال عددی ۳ — تلفات اهمی گرادیان.** فرض کنید یک هادی مسی توپُر با سطح مقطع $A = 25\ \text{mm}^2$ و طول مؤثر $L = 60\ \text{m}$ جریان [RMS]{.ltr} برابر [200 A]{.ltr} حمل کند. مقاومت $R = \rho L/A = 16.8\times10^{-9}\times60/25\times10^{-6} = 0.0403\ \Omega$. توان پراکنده $P = I^2R = 200^2\times0.0403 = 1613\ \text{W}$. این توان باید با خنک‌کاری فعال دفع شود؛ اگر از آلومینیوم استفاده می‌شد، مقاومت ۵۸٪ بیشتر و گرمایش متناظر بزرگ‌تر می‌بود.

**اثر مجاورت و مقاومت [AC]{.ltr}.** نکتهٔ ظریفی که مثال ۳ آن را نادیده گرفت، این است که در فرکانس صوتیِ سوییچینگ، عمق پوست مس $\delta \approx 1.19\ \text{mm}$ در [3 kHz]{.ltr} با ضخامت هادی قابل‌مقایسه است. علاوه بر اثر پوستی، **اثر مجاورت** [(proximity effect)]{.ltr} نیز عمل می‌کند: میدان متناوبِ یک هادی، جریان‌های گردابی در هادی‌های مجاور القا می‌کند و توزیع جریان را به یک‌سو می‌راند. نتیجه آن است که مقاومت مؤثر $R_{\text{AC}}$ از مقاومت $R_{\text{DC}}$ بزرگ‌تر است؛ نسبت $R_{\text{AC}}/R_{\text{DC}}$ به پارامتر بی‌بعد $\xi = t/\delta$ (نسبت ضخامت به عمق پوست) بستگی دارد. برای یک نوار پهن (مدل تختهٔ یک‌بعدی)، نسبت دقیق $R_{\text{AC}}/R_{\text{DC}} = (\xi/2)\,(\sinh\xi+\sin\xi)/(\cosh\xi-\cos\xi)$ است که برای $\xi\lesssim1$ به $\approx1$ (بدون افت محسوس) و برای $\xi\gg1$ به مقدارِ مجانبیِ $\xi/2 = t/(2\delta)$ میل می‌کند (همان مدل لولهٔ سطحی فصل‌های ۸ و ۳۰). برای نمونه یک نوار $4\ \text{mm}$ در $3\ \text{kHz}$ ($\xi\approx3.4$) نسبت $\approx1.5$ می‌دهد — افتی متوسط، نه فاجعه‌بار. درس طراحی: در گرادیان از **هادی‌های لایه‌ای نازک** یا **سیم لیتز** [(Litz wire)]{.ltr} برای کاهش این تلفات استفاده می‌شود، و محاسبهٔ دقیق تلفات به شبیه‌سازی المان‌محدود نیاز دارد (فصل ۲۸ و ۳۰).

**وابستگی مقاومت به دما و حلقهٔ بازخورد گرمایی.** مقاومت ویژهٔ فلزات تقریباً خطی با دما رشد می‌کند: $\rho(T)=\rho_0[1+\alpha_\rho(T-T_0)]$، که برای مس $\alpha_\rho\approx3.9\times10^{-3}\ \text{K}^{-1}$ است. این یک حلقهٔ بازخورد مثبت بالقوه می‌سازد: گرمایش $\to$ افزایش $\rho$ $\to$ تلفات بیشتر $\to$ گرمایش بیشتر. در مثال ۳، اگر هادی از [20°C]{.ltr} به [80°C]{.ltr} گرم شود، مقاومت $1+3.9\times10^{-3}\times60 = 1.23$ برابر یعنی ۲۳٪ بیشتر می‌شود و توان به $\approx1990\ \text{W}$ می‌رسد. به‌همین دلیل طراحی خنک‌کاری باید نقطهٔ کارِ دما را محافظه‌کارانه و با حاشیه انتخاب کند تا حلقهٔ بازخورد ناپایدار نشود (فصل ۳۰ و ۳۱).

### کاربرد ۲: سیم‌پیچ RF — Q بالا، عمق پوست کوچک

در سیم‌پیچ‌های [RF]{.ltr}، هدف بیشینه‌کردن **ضریب کیفیت** [(quality factor)]{.ltr} $Q$ است که به نسبت انرژی ذخیره‌شده به تلفات بستگی دارد. تلفات سیم‌پیچ خالی (بدون نمونه) عمدتاً اهمی است و با $R_s$ متناسب. چون $R_s \propto \sqrt{\rho}$، نقره (با کمترین $\rho$) بهترین انتخاب از منظر تلفات است، اما تفاوتش با مس کوچک است: $\sqrt{\rho_{\text{Ag}}/\rho_{\text{Cu}}} = \sqrt{15.9/16.8} = 0.973$، یعنی تنها حدود ۳٪ بهبود در $R_s$. به‌همین دلیل، رویهٔ رایج، استفاده از هادی مسی با **روکش نقرهٔ نازک** (چند میکرومتر، بزرگ‌تر از عمق پوست) است که مزیت رسانندگی نقره را با هزینهٔ مس ترکیب می‌کند.

**تعریف کمّی $Q$ و سهم ماده.** ضریب کیفیت یک تشدیدگر $RLC$ سری به‌صورت $Q=\omega L/R$ تعریف می‌شود، که $R$ کل مقاومت تلفاتی است. این مقاومت دو سهم مستقل دارد:

$$
\begin{aligned}
\frac{1}{Q_{\text{loaded}}} &= \frac{1}{Q_{\text{coil}}} + \frac{1}{Q_{\text{sample}}}, \\
Q_{\text{coil}} &= \frac{\omega L}{R_{\text{coil}}}, \quad Q_{\text{sample}} = \frac{\omega L}{R_{\text{sample}}}.
\end{aligned}
$$ {#eq-Q-split}

سهم ماده فقط در $R_{\text{coil}}\propto R_s\propto\sqrt{\rho}$ ظاهر می‌شود؛ $R_{\text{sample}}$ از تلفات دی‌الکتریک و القایی در بافت بیمار می‌آید و به ماده ربطی ندارد. **معیار تصمیم کلیدی** نسبت $Q_{\text{unloaded}}/Q_{\text{loaded}}$ است: اگر این نسبت بزرگ باشد (مثلاً $>2$، رژیم «سلطهٔ نمونه» یا [sample-dominated]{.ltr})، یعنی تلفات بدن غالب است و بهبود ماده تقریباً بی‌فایده — مس روکش‌دار کافی است. اگر این نسبت نزدیک ۱ باشد (رژیم «سلطهٔ سیم‌پیچ» یا [coil-dominated]{.ltr}، نوعی در میکروسیم‌پیچ‌ها و فرکانس‌های پایین یا نمونه‌های کوچک)، هر درصد بهبود در $R_s$ مستقیماً به [SNR]{.ltr} تبدیل می‌شود.

**پل به [SNR]{.ltr}.** نوفهٔ گرمایی دریافتی متناسب با $\sqrt{R}$ است (نوفهٔ جانسون-نایکوئیست، فصل ۶ و ۳۲)، پس [SNR]{.ltr} ذاتی سیم‌پیچ گیرنده با $\mathrm{SNR}\propto 1/\sqrt{R_{\text{coil}}+R_{\text{sample}}}$ متناسب است. در رژیم سلطهٔ سیم‌پیچ، $\mathrm{SNR}\propto R_{\text{coil}}^{-1/2}\propto\rho^{-1/4}$ — یعنی حتی در حالت ایده‌آل، گذار از مس به نقره تنها $(\rho_{\text{Cu}}/\rho_{\text{Ag}})^{1/4}=(16.8/15.9)^{1/4}\approx1.014$، یعنی ۱٫۴٪ بهبود [SNR]{.ltr} می‌دهد. این عدد کوچک توضیح می‌دهد چرا مهندسان به‌ندرت نقرهٔ توپُر را توجیه‌پذیر می‌دانند مگر در کاربردهای فوق‌حساس.

نکتهٔ ظریف: نقره در هوا کدر [(tarnish)]{.ltr} می‌شود و لایهٔ سولفید نقره تشکیل می‌دهد که رسانندگی سطحی را کاهش می‌دهد؛ به‌همین دلیل روکش طلا یا لاک محافظ گاهی به‌کار می‌رود. همچنین در سیم‌پیچ‌های میدان‌بالا، تلفات نمونه [(sample/coil loading)]{.ltr} بر تلفات هادی غلبه می‌کند، پس مزیت نقره بر مس عملاً ناچیز می‌شود و مس روکش‌دار کافی است.

### کاربرد ۳: حفاظ RF و قفس فارادی

حفاظ [RF]{.ltr} باید نشت میدان [RF]{.ltr} را به/از اتاق متوقف کند (فصل ۵۴). اثربخشی حفاظ به ضخامت نسبت به عمق پوست و به رسانندگی بستگی دارد. مس یا آلومینیوم ورق‌شده انتخاب رایج‌اند. برای حفاظ گرادیان [(eddy-current shield)]{.ltr}، مس به‌دلیل رسانندگی بالا و توانایی هدایت جریان‌های گردابی القاشده ترجیح دارد؛ اما اگر سبکی مهم باشد آلومینیوم نیز به‌کار می‌رود.

### رفتار رساناها در دمای کرایوژنیک

در فصل ۱۰ دیدیم که مقاومت ویژهٔ فلزات خالص با کاهش دما به‌شدت افت می‌کند. **نسبت مقاومت باقی‌مانده** [(Residual Resistivity Ratio, RRR)]{.ltr} تعریف می‌شود:

$$
\mathrm{RRR} = \frac{\rho(300\ \text{K})}{\rho(4.2\ \text{K})}.
$$ {#eq-rrr}

برای مس بسیار خالص [RRR]{.ltr} می‌تواند ۱۰۰ تا چند صد باشد؛ این پارامتر در طراحی **پایداری‌ساز** [(stabilizer)]{.ltr} آهنرباهای ابررسانا (فصل ۲۱) و در رساناهای اتصال حرارتی کرایوستات (فصل ۲۵) حیاتی است. مس با [RRR]{.ltr} بالا، در حین کوئنچ، مسیر کم‌مقاومتی برای جریان فراهم می‌کند و انرژی را پخش می‌کند. توجه کنید که آلومینیوم خالص نیز [RRR]{.ltr} بسیار بالا دارد و به‌عنوان پایداری‌ساز سبک در برخی آهنرباهای پیشرفته به‌کار می‌رود.

**قاعدهٔ ماتیسن و سقفِ [RRR]{.ltr}.** چرا [RRR]{.ltr} بی‌نهایت نمی‌شود؟ طبق **قاعدهٔ ماتیسن** [(Matthiessen's rule)]{.ltr}، مقاومت ویژهٔ کل مجموع دو سهم مستقل است:

$$
\rho(T) = \rho_{\text{ph}}(T) + \rho_{0},
$$ {#eq-matthiessen}

که $\rho_{\text{ph}}(T)$ سهم پراکندگی از فونون‌ها (وابسته به دما، در [4 K]{.ltr} تقریباً صفر) و $\rho_0$ **مقاومت باقی‌مانده** ناشی از ناخالصی‌ها و عیوب شبکه (مستقل از دما) است. بنابراین $\mathrm{RRR}\approx\rho_{\text{ph}}(300\,\text{K})/\rho_0$؛ هرچه فلز خالص‌تر و بی‌عیب‌تر باشد $\rho_0$ کوچک‌تر و [RRR]{.ltr} بزرگ‌تر است. اما کارِ سرد (تنش مکانیکی هنگام سیم‌پیچی) عیوب شبکه را افزایش می‌دهد و [RRR]{.ltr} را پایین می‌آورد — تله‌گاهی که در ساخت آهنربا باید با آنیل نهایی جبران شود (فصل ۲۳).

**مثال عددی ۳ب — اثر [RRR]{.ltr} بر اتلاف ژول در پایداری‌ساز.** یک ماتریس مسی پایداری‌ساز با $\rho(300\,\text{K})=16.8\ \text{n}\Omega\cdot\text{m}$ و $\mathrm{RRR}=100$ در نظر بگیرید. مقاومت ویژه در [4.2 K]{.ltr} برابر $\rho_{4.2}=16.8/100=0.168\ \text{n}\Omega\cdot\text{m}$ است. در یک رویداد کوئنچ که جریان [600 A]{.ltr} لحظه‌ای به ماتریسی با سطح مقطع $A=2\ \text{mm}^2$ منحرف می‌شود، چگالی توان ژول $\rho_{4.2}J^2 = 0.168\times10^{-9}\times(600/2\times10^{-6})^2 = 0.168\times10^{-9}\times9\times10^{16} = 1.5\times10^{7}\ \text{W/m}^3 = 15\ \text{MW/m}^3$. اگر همان مس [RRR]{.ltr}$=10$ (مثلاً به‌دلیل کار سرد) داشت، چگالی توان ده برابر یعنی [150 MW/m³]{.ltr} می‌شد و خطر داغ‌نقطه [(hot spot)]{.ltr} و سوختن سیم‌پیچ به‌شدت افزایش می‌یافت. این محاسبه نشان می‌دهد چرا [RRR]{.ltr} بالا یک الزام ایمنیِ کوئنچ است، نه صرفاً یک شاخص کیفیت (فصل ۲۴).

## دی‌الکتریک‌ها: عایق‌ها، خازن‌ها و بسترها {#sec-dielectrics}

### خواص کلیدی دی‌الکتریک

دی‌الکتریک با چند پارامتر مشخص می‌شود:

- **گذردهی نسبی** [(relative permittivity)]{.ltr} $\varepsilon_r$ (ثابت دی‌الکتریک): نسبت ظرفیت خازن با دی‌الکتریک به خلأ.
- **عامل اتلاف** [(loss tangent)]{.ltr} $\tan\delta$: نسبت بخش اتلافی (موهومی) به بخش ذخیره‌ای (حقیقی) گذردهی. هرچه کوچک‌تر، تلفات [RF]{.ltr} کمتر.
- **استحکام دی‌الکتریک** [(dielectric strength)]{.ltr}: بیشینهٔ میدان الکتریکی پیش از شکست، بر حسب [kV/mm]{.ltr}.
- **پایداری حرارتی** گذردهی (ضریب دمایی ظرفیت، [TCC]{.ltr}): برای خازن‌های تنظیم [RF]{.ltr} که باید فرکانس تشدید پایدار نگه دارند.
- **پذیرفتاری مغناطیسی پایین** و **زیست‌سازگاری** در صورت تماس.

گذردهی مختلط:

$$
\varepsilon = \varepsilon_0(\varepsilon_r' - j\varepsilon_r''), \qquad \tan\delta = \frac{\varepsilon_r''}{\varepsilon_r'}.
$$ {#eq-complex-permittivity}

توان تلف‌شده در دی‌الکتریک تحت میدان متناوب:

$$
P_{\text{diel}} = \omega\, \varepsilon_0 \varepsilon_r'\, \tan\delta\, |E|^2\, V,
$$ {#eq-dielectric-loss}

که $V$ حجم و $|E|$ دامنهٔ میدان است. این رابطه نشان می‌دهد چرا $\tan\delta$ پایین برای خازن‌های [RF]{.ltr} پرتوان حیاتی است.

**اشتقاق و پل به [ESR]{.ltr}.** ریشهٔ @eq-dielectric-loss در گذردهیِ مختلط است. چگالی جریانِ کل در دی‌الکتریک شامل جریان جابه‌جایی و جریان رسانش است: $\mathbf{J}_{\text{tot}}=j\omega\varepsilon\mathbf{E}=j\omega\varepsilon_0(\varepsilon_r'-j\varepsilon_r'')\mathbf{E}=\omega\varepsilon_0\varepsilon_r''\mathbf{E}+j\omega\varepsilon_0\varepsilon_r'\mathbf{E}$. بخش حقیقی (هم‌فاز با $\mathbf{E}$) همان جریانِ اتلافی است؛ چگالی توان متوسط $\langle p\rangle=\tfrac{1}{2}\mathrm{Re}(\mathbf{J}\cdot\mathbf{E}^*)=\tfrac{1}{2}\omega\varepsilon_0\varepsilon_r''|E|^2=\tfrac{1}{2}\omega\varepsilon_0\varepsilon_r'\tan\delta\,|E|^2$. ضرب در حجم، @eq-dielectric-loss را می‌دهد (ضریب $\tfrac12$ بسته به تعریف دامنه/مقدار مؤثر است). از منظر مدار، همین تلفات را با یک مقاومت سری معادل [(ESR)]{.ltr} مدل می‌کنیم: با برابر نهادن توان تلفاتی $\tfrac12|I|^2\,\text{ESR}$ با $P_{\text{diel}}$ و استفاده از $I=\omega C V_{\text{cap}}$، به رابطهٔ پرکاربرد می‌رسیم:

$$
\tan\delta = \omega C\cdot\text{ESR} \quad\Longrightarrow\quad \text{ESR} = \frac{\tan\delta}{\omega C}.
$$ {#eq-esr-tand}

**سرچشمهٔ فیزیکی $\tan\delta$.** سه سازوکار به اتلاف دی‌الکتریک کمک می‌کنند و دانستن آن‌ها در انتخاب ماده راهگشاست: (الف) **قطبش جهت‌گیری دوقطبی** [(dipolar relaxation)]{.ltr} — در دی‌الکتریک‌های قطبی مانند آب و بسیاری پلیمرها، دوقطبی‌ها نمی‌توانند فوراً میدان را دنبال کنند و تأخیر فاز ایجاد می‌شود؛ (ب) **رسانندگی نشتی** [(ionic/leakage conduction)]{.ltr} که با $\sigma_{\text{dc}}/(\omega\varepsilon_0\varepsilon_r')$ به $\tan\delta$ می‌افزاید و در فرکانس پایین غالب است؛ (پ) **اتلاف فرو‌الکتریک** در سرامیک‌های ردهٔ دو که از حرکت دیوارهٔ دامنه‌ها ناشی می‌شود. سرامیک‌های ردهٔ یک [(C0G)]{.ltr} پارا‌الکتریک‌اند و هیچ‌یک از این سازوکارها در آن‌ها قوی نیست — به‌همین دلیل $\tan\delta$ آن‌ها مرتبه‌ها کوچک‌تر است.

### کاربرد ۱: خازن‌های تنظیم و تطبیق RF
